Repository: Sachintha-dilshan49/mechanical_assistant_project

# Mechanical Engineering Material Selection Assistant

An AI tool that helps mechanical engineering students pick the right material for a design task. Describe the operating conditions in plain English; get back suitable metals with properties, reasoning, and citations.

**Status:** Work in progress. Full RAG pipeline working (query understanding → retrieval → reasoning → Streamlit UI) with 66 curated materials across 24 classes loaded. Every row is hand-verified with a cited source — bulk scraped datasets are deliberately excluded, since rows without corrosion, chemical-resistance and application context crowd out good candidates and degrade the recommendations.

---

## Why This Exists

Students waste hours flipping between Shigley, ASME standards, and datasheets for one design decision. Generic chatbots hallucinate values without citations. This tool runs RAG over a curated database — the LLM only reasons over verified data, never invents it.

> The LLM is the mouth. The database is the brain.

---

## Architecture

User query → LLM extracts filters → ChromaDB (semantic) + SQLite (exact values) → LLM reasons → Answer with citations

## Tech Stack

- **Python 3.10+**
- **ChromaDB** — vector database
- **sentence-transformers** — embeddings
- **SQLite** — built-in, for precise lookups
- **pandas + openpyxl** — read the materials spreadsheet
- **Streamlit** — UI
- **google-genai** — Gemini LLM for query understanding + reasoning

---

## Where the Data Lives

**SQLite (`data/materials.db`) is the source of truth.** It holds the materials
table and the allowable-stress tables. Missing properties are `NULL`.

**ChromaDB (`data/chroma_db/`) is a derived search index.** It holds embeddings
for semantic search, and a copy of each material's properties for filtering.
Delete it any time — `reindex.py` rebuilds it in under a minute. `NULL` becomes
the `NOT_FOUND` sentinel on the way in, since Chroma metadata can't hold nulls.

## Running

```bash
venv\Scripts\streamlit run app.py     # start the app
py init_db.py                         # first-time setup: seed SQLite from the CSVs
py reindex.py                         # rebuild the search index from SQLite
```

`init_db.py` refuses to overwrite a populated table (`--force` overrides), so
re-running it can't discard materials added after the initial seed.
`build_v15_dataset.py` regenerates the curated CSVs and is a one-time seed
source — it does not feed the live database.

---

File: data/materials.csv.pre_batch1 (part 1 of 2)
material_id,common_name,uns_number,aisi_grade,material_class,condition,yield_strength_MPa,ultimate_tensile_strength_MPa,elongation_percent,hardness_HB,hardness_shore_d,fatigue_limit_MPa,elastic_modulus_GPa,density_kg_m3,max_service_temp_C,min_service_temp_C,max_continuous_use_temp_C,corrosion_seawater,corrosion_acidic,corrosion_alkaline,corrosion_atmospheric,corrosion_high_temp,chemical_resistance_solvents,chemical_resistance_acids,chemical_resistance_alkalis,chemical_resistance_fuels,weldability,weldability_notes,joining_method,machinability_index,flammability,water_absorption_percent,uv_resistance,cost_class,approx_cost_usd_per_kg,availability,stock_forms,fatigue_rating,typical_applications,key_warnings,sources,data_confidence,description_text,stress_table_id
ss_316l_annealed,316L Stainless Steel,S31603,316L,stainless_austenitic,annealed,170,485,40,217,NOT_FOUND,240,193,8000,454,-196,NOT_FOUND,5,4,5,5,3,NOT_FOUND,NOT_FOUND,NOT_FOUND,NOT_FOUND,5,No preheat. Use ER316L filler. Low carbon prevents sensitization.,welding|mechanical_fastening|brazing,45,NOT_FOUND,NOT_FOUND,NOT_FOUND,3,4-7,4,sheet|plate|rod|tube|pipe|wire,4,"Marine hardware, chemical processing equipment, pharmaceutical tanks, food processing, medical implants.",Sensitization risk between 425-850 deg C. Galvanic corrosion with carbon steel. Not for high-temp oxidation above 870 deg C.,ASME BPVC II-D Table 1A Line 34|Shigley A-22|Cardarelli §1.1.4|Outokumpu Acom 4-2007,estimated,"316L Stainless Steel is a stainless austenitic with a yield strength of 170 MPa. Corrosion resistance in seawater is excellent (5/5), and weldability is excellent (5/5). Typical applications include: Marine hardware, chemical processing equipment, pharmaceutical tanks, food processing, medical implants. Key engineering considerations: Sensitization risk between 425-850 deg C. Galvanic corrosion with carbon steel. Not for high-temp oxidation above 870 deg C.",316L_annealed
ss_304l_annealed,304L Stainless Steel,S30403,304L,stainless_austenitic,annealed,170,485,40,201,NOT_FOUND,240,193,8000,425,-196,NOT_FOUND,4,4,5,5,3,NOT_FOUND,NOT_FOUND,NOT_FOUND,NOT_FOUND,5,No preheat. Use ER308L filler. Low carbon prevents weld decay.,welding|mechanical_fastening|brazing,45,NOT_FOUND,NOT_FOUND,NOT_FOUND,3,3-6,5,sheet|plate|rod|tube|pipe|wire,4,"Food processing, brewery and dairy tanks, architectural trim, kitchen sinks, chemical storage.",Less corrosion-resistant than 316L in chlorides. Sensitization minimized by low carbon. Galvanic risk with carbon steel.,ASME BPVC II-D Table 1A Line 30|Shigley A-22|Cardarelli §1.1|Outokumpu Acom 4-2007,estimated,"304L Stainless Steel is a stainless austenitic with a yield strength of 170 MPa. Corrosion resistance in seawater is good (4/5), and weldability is excellent (5/5). Typical applications include: Food processing, brewery and dairy tanks, architectural trim, kitchen sinks, chemical storage. Key engineering considerations: Less corrosion-resistant than 316L in chlorides. Sensitization minimized by low carbon. Galvanic risk with carbon steel.",304L_annealed
ss_303_annealed,303 Stainless Steel (Free-Machining),S30300,303,stainless_austenitic,annealed,241,601,50,228,NOT_FOUND,240,193,8000,760,-196,NOT_FOUND,2,3,4,4,3,NOT_FOUND,NOT_FOUND,NOT_FOUND,NOT_FOUND,2,"Welding not recommended due to sulfur hot cracking. If required, use ER312 filler with low heat input.",welding|mechanical_fastening|brazing,78,NOT_FOUND,NOT_FOUND,NOT_FOUND,3,4-7,4,rod|bar|hex,3,"Screw machine parts, fittings, fasteners, shafts, bushings, nuts, valve components.",Sulfur reduces corrosion resistance vs 304/304L. Poor weldability. Not for marine. Reduced transverse ductility.,Shigley A-22|Cardarelli §1.1|Machinery's Handbook|Kalpakjian Table 3.4,estimated,"303 Stainless Steel (Free-Machining) is a stainless austenitic with a yield strength of 241 MPa. Corrosion resistance in seawater is fair (2/5), and weldability is fair (2/5). Typical applications include: Screw machine parts, fittings, fasteners, shafts, bushings, nuts, valve components. Key engineering considerations: Sulfur reduces corrosion resistance vs 304/304L. Poor weldability. Not for marine. Reduced transverse ductility.",
ss_304_annealed,304 Stainless Steel,S30400,304,stainless_austenitic,annealed,255,593,58,201,NOT_FOUND,240,193,8000,425,-196,NOT_FOUND,4,4,5,5,3,NOT_FOUND,NOT_FOUND,NOT_FOUND,NOT_FOUND,5,No preheat. Use ER308L filler. Standard austenitic weldability.,welding|mechanical_fastening|brazing,45,NOT_FOUND,NOT_FOUND,NOT_FOUND,3,3-6,5,sheet|plate|rod|tube|pipe|wire,4,"Chemical and food processing equipment, brewing equipment, cryogenic vessels, gutters, downspouts, flashings.",Less corrosion-resistant than 316 in chlorides. Use 304L for welded fabrication to avoid sensitization. Galvanic risk with carbon steel.,ASME BPVC II-D|Shigley A-22|Kalpakjian Table 3.4,estimated,"304 Stainless Steel is a stainless austenitic with a yield strength of 255 MPa. Corrosion resistance in seawater is good (4/5), and weldability is excellent (5/5). Typical applications include: Chemical and food processing equipment, brewing equipment, cryogenic vessels, gutters, downspouts, flashings. Key engineering considerations: Less corrosion-resistant than 316 in chlorides. Use 304L for welded fabrication to avoid sensitization. Galvanic risk with carbon steel.",
ss_316_annealed,316 Stainless Steel,S31600,316,stainless_austenitic,annealed,250,580,58,217,NOT_FOUND,240,193,8000,454,-196,NOT_FOUND,5,4,5,5,3,NOT_FOUND,NOT_FOUND,NOT_FOUND,NOT_FOUND,5,No preheat. Use ER316L filler.,welding|mechanical_fastening|brazing,45,NOT_FOUND,NOT_FOUND,NOT_FOUND,3,5-8,4,sheet|plate|rod|tube|pipe|wire,4,"High corrosion resistance and high creep strength. Chemical and pulp-handling equipment, photographic equipment, fertilizer parts, ketchup-cooking kettles, yeast tubs.",Sensitization between 425-850 deg C - prefer 316L for welded applications. Galvanic corrosion with carbon steel.,ASME BPVC II-D|Shigley A-22|Kalpakjian Table 3.4,estimated,"316 Stainless Steel is a stainless austenitic with a yield strength of 250 MPa. Corrosion resistance in seawater is excellent (5/5), and weldability is excellent (5/5). Typical applications include: High corrosion resistance and high creep strength. Chemical and pulp-handling equipment, photographic equipment, fertilizer parts. Key engineering considerations: Sensitization between 425-850 deg C - prefer 316L for welded applications.",
ss_410_annealed,410 Stainless Steel (Martensitic),S41000,410,stainless_martensitic,annealed,275,480,25,155,NOT_FOUND,240,200,7800,650,-30,NOT_FOUND,2,2,3,3,4,NOT_FOUND,NOT_FOUND,NOT_FOUND,NOT_FOUND,2,Preheat 200-300 C required. PWHT mandatory. Use ER410 filler. Crack-prone.,welding|mechanical_fastening|brazing,55,NOT_FOUND,NOT_FOUND,NOT_FOUND,2,3-5,4,rod|bar|plate|sheet,4,"Cutlery blades, valve parts, pump shafts, turbine blades, mild service steam fittings.",Magnetic. Hardenable - useful for wear but increases brittleness. Lower corrosion resistance than austenitic grades. Tempering above 540 C causes embrittlement zone.,Cardarelli §1.1.4|Machinery's Handbook|Kalpakjian Table 3.4,estimated,"410 Stainless Steel (Martensitic) is a stainless martensitic with a yield strength of 275 MPa. Corrosion resistance in seawater is fair (2/5), and weldability is fair (2/5). Typical applications include: Cutlery blades, valve parts, pump shafts, turbine blades, mild service steam fittings. Key engineering considerations: Magnetic. Hardenable - useful for wear but increases brittleness. Lower corrosion resistance than austenitic grades. Tempering above 540 C causes embrittlement zone.",
ss_416_annealed,416 Stainless Steel (Free-Machining Martensitic),S41600,416,stainless_martensitic,annealed,275,500,25,155,NOT_FOUND,220,200,7800,650,-30,NOT_FOUND,2,2,3,3,3,NOT_FOUND,NOT_FOUND,NOT_FOUND,NOT_FOUND,2,Welding not recommended - sulfur causes hot cracking. Preheat 250 C if welding required.,welding|mechanical_fastening|brazing,110,NOT_FOUND,NOT_FOUND,NOT_FOUND,2,3-5,4,rod|bar|hex,3,"Aircraft fittings, bolts, nuts, fire extinguisher inserts, rivets, screws - highest machinability martensitic stainless.",Sulfur addition for machinability severely reduces corrosion resistance and weldability. Not for marine. Must be heat-treated for hardness applications.,Kalpakjian Table 3.4|Machinery's Handbook|Cardarelli §1.1.4,estimated,"416 Stainless Steel (Free-Machining Martensitic) is a stainless martensitic with a yield strength of 275 MPa. Corrosion resistance in seawater is fair (2/5), and weldability is fair (2/5). Typical applications include: Aircraft fittings, bolts, nuts, fire extinguisher inserts, rivets, screws. Key engineering considerations: Sulfur addition for machinability severely reduces corrosion resistance and weldability. Not for marine. Must be heat-treated for hardness applications.",
ss_430_annealed,430 Stainless Steel (Ferritic),S43000,430,stainless_ferritic,annealed,240,450,22,160,NOT_FOUND,200,200,7700,815,-30,NOT_FOUND,2,2,3,4,4,NOT_FOUND,NOT_FOUND,NOT_FOUND,NOT_FOUND,3,Preheat 150-200 C. Use ER430 or ER309 filler. Grain growth at high temp reduces toughness.,welding|mechanical_fastening|brazing,55,NOT_FOUND,NOT_FOUND,NOT_FOUND,2,2-4,4,sheet|plate|rod|bar,3,"Automotive trim, appliance panels, kitchen equipment, mild atmospheric exposure, decorative parts.",Magnetic. Cannot be hardened by heat treatment. Notch-sensitive at low temp. Less ductile than austenitic. SCC in specific conditions.,Cardarelli §1.1.4|Machinery's Handbook,estimated,"430 Stainless Steel (Ferritic) is a stainless ferritic with a yield strength of 240 MPa. Corrosion resistance in seawater is fair (2/5), and weldability is moderate (3/5). Typical applications include: Automotive trim, appliance panels, kitchen equipment, mild atmospheric exposure, decorative parts. Key engineering considerations: Magnetic. Cannot be hardened by heat treatment. Notch-sensitive at low temp. Less ductile than austenitic. SCC in specific conditions.",
ss_17_4ph_h1025,17-4 PH Stainless Steel (H1025),S17400,17-4 PH,stainless_ph,H1025,1000,1070,12,332,NOT_FOUND,480,196,7800,315,-50,NOT_FOUND,3,3,4,4,2,NOT_FOUND,NOT_FOUND,NOT_FOUND,NOT_FOUND,3,Weldable with care using ER630 filler. Solution treat and age after welding to restore properties.,welding|mechanical_fastening|brazing,50,NOT_FOUND,NOT_FOUND,NOT_FOUND,4,8-15,3,rod|bar|plate|forging,5,"Aerospace fittings, valve stems, pump shafts, high-strength corrosion-resistant fasteners, gas turbine parts.",Properties degrade above 315 C. SCC risk in marine. Cannot be re-hardened without full re-treatment. More brittle than austenitic stainless.,Cardarelli §1.1.5|Machinery's Handbook,estimated,"17-4 PH Stainless Steel (H1025) is a stainless ph with a yield strength of 1000 MPa. Corrosion resistance in seawater is moderate (3/5), and weldability is moderate (3/5). Typical applications include: Aerospace fittings, valve stems, pump shafts, high-strength corrosion-resistant fasteners, gas turbine parts. Key engineering considerations: Properties degrade above 315 C. SCC risk in marine. Cannot be re-hardened without full re-treatment. More brittle than austenitic stainless.",
cs_1018_hr,Carbon Steel 1018 (Hot-Rolled),G10180,1018,carbon_steel_low,hot_rolled,220,400,25,116,NOT_FOUND,200,200,7850,425,-30,NOT_FOUND,1,1,2,2,2,NOT_FOUND,NOT_FOUND,NOT_FOUND,NOT_FOUND,5,Excellent weldability. E6013 or E7018 electrodes. No preheat for most thicknesses.,welding|mechanical_fastening|brazing,70,NOT_FOUND,NOT_FOUND,NOT_FOUND,1,0.7-1.2,5,sheet|plate|rod|bar|tube|wire,3,"Structural components, brackets, mounting plates, general fabrication, fixtures, low-stress shafts, bushings, hinges.",Rusts rapidly. Not for marine/chemical. Brittle below -30 C. Limited hardenability. Not for high-stress fatigue.,Shigley A-20|ASME BPVC II-D Table 1A|Cardarelli §1.1,estimated,"Carbon Steel 1018 (Hot-Rolled) is a carbon steel low with a yield strength of 220 MPa. Corrosion resistance in seawater is poor (1/5), and weldability is excellent (5/5). Typical applications include: Structural components, brackets, mounting plates, general fabrication, fixtures, low-stress shafts, bushings, hinges. Key engineering considerations: Rusts rapidly. Not for marine/chemical. Brittle below -30 C. Limited hardenability. Not for high-stress fatigue.",1018_HR
cs_1018_cd,Carbon Steel 1018 (Cold-Drawn),G10180,1018,carbon_steel_low,cold_drawn,370,440,15,126,NOT_FOUND,220,200,7850,400,-30,NOT_FOUND,1,1,2,2,2,NOT_FOUND,NOT_FOUND,NOT_FOUND,NOT_FOUND,4,Good weldability but cold-work near welds is annealed out. E7018 electrodes.,welding|mechanical_fastening|brazing,78,NOT_FOUND,NOT_FOUND,NOT_FOUND,1,0.9-1.5,5,rod|bar|tube,3,"Precision shafts, machined parts, fasteners, hydraulic components, where tighter tolerances and better surface finish are needed.",Cold-drawn condition is lost in heat-affected zone after welding. Residual stresses may cause distortion during machining. Same corrosion issues as HR.,Shigley A-20|Cardarelli §1.1,estimated,"Carbon Steel 1018 (Cold-Drawn) is a carbon steel low with a yield strength of 370 MPa. Corrosion resistance in seawater is poor (1/5), and weldability is good (4/5). Typical applications include: Precision shafts, machined parts, fasteners, hydraulic components, where tighter tolerances and better surface finish are needed. Key engineering considerations: Cold-drawn condition is lost in heat-affected zone after welding. Residual stresses may cause distortion during machining. Same corrosion issues as HR.",
cs_1040_hr,Carbon Steel 1040 (Hot-Rolled),G10400,1040,carbon_steel_medium,hot_rolled,290,520,18,149,NOT_FOUND,260,200,7850,425,-30,NOT_FOUND,1,1,2,2,2,NOT_FOUND,NOT_FOUND,NOT_FOUND,NOT_FOUND,4,Good weldability with E7018. Preheat 100-150 C for thick sections. PWHT recommended above 25mm.,welding|mechanical_fastening|brazing,60,NOT_FOUND,NOT_FOUND,NOT_FOUND,1,0.8-1.5,5,sheet|plate|rod|bar|tube,4,"Shafts, axles, gears, crankshafts, connecting rods, machine components.",Rusts rapidly. Not for marine/chemical. Brittle below -30 C. Surface decarburization possible.,Shigley A-20|ASME BPVC II-D Table 1A|Cardarelli §1.1,estimated,"Carbon Steel 1040 (Hot-Rolled) is a carbon steel medium with a yield strength of 290 MPa. Corrosion resistance in seawater is poor (1/5), and weldability is good (4/5). Typical applications include: Shafts, axles, gears, crankshafts, connecting rods, machine components. Key engineering considerations: Rusts rapidly. Not for marine/chemical. Brittle below -30 C. Surface decarburization possible.",1040_HR
cs_1050_qt425,Carbon Steel 1050 (Q&T at 425C),G10500,1050,carbon_steel_high,quenched_tempered_425C,793,1090,13,444,NOT_FOUND,450,200,7850,425,-20,NOT_FOUND,1,1,2,2,2,NOT_FOUND,NOT_FOUND,NOT_FOUND,NOT_FOUND,2,Poor weldability - high carbon. Preheat 200-300 C. PWHT mandatory. Low-hydrogen electrodes only.,welding|mechanical_fastening|brazing,45,NOT_FOUND,NOT_FOUND,NOT_FOUND,1,1.0-2.0,4,rod|bar|plate,5,"Cutting blades, springs, knives, wear plates, hammers, axes, leaf springs.",Welding difficult and risky. Cracking without PWHT. Loses temper above 425 C. Hydrogen embrittlement during plating.,Shigley A-21|ASME BPVC II-D Table 1A|Cardarelli §1.1,estimated,"Carbon Steel 1050 (Q&T at 425C) is a carbon steel high with a yield strength of 793 MPa. Corrosion resistance in seawater is poor (1/5), and weldability is fair (2/5). Typical applications include: Cutting blades, springs, knives, wear plates, hammers, axes, leaf springs. Key engineering considerations: Welding difficult and risky. Cracking without PWHT. Loses temper above 425 C. Hydrogen embrittlement during plating.",1050_QT425
cs_1095_annealed,Carbon Steel 1095 (Annealed),G10950,1095,carbon_steel_high,annealed,460,830,10,248,NOT_FOUND,380,200,7850,425,-20,NOT_FOUND,1,1,2,2,2,NOT_FOUND,NOT_FOUND,NOT_FOUND,NOT_FOUND,1,Essentially not weldable due to very high carbon (0.95%). Mechanical joining only.,welding|mechanical_fastening|brazing,40,NOT_FOUND,NOT_FOUND,NOT_FOUND,1,1.0-2.5,3,rod|bar|wire|sheet,5,"Knife blades, springs, cutting tools, files, leaf springs, music wire.",Cannot be welded. Must be heat-treated for application use (typically Q&T). Highest hardness ability of plain carbon steels. Brittle if over-hardened.,Shigley A-20|Cardarelli §1.1,estimated,"Carbon Steel 1095 (Annealed) is a carbon steel high with a yield strength of 460 MPa. Corrosion resistance in seawater is poor (1/5), and weldability is poor (1/5). Typical applications include: Knife blades, springs, cutting tools, files, leaf springs, music wire. Key engineering considerations: Cannot be welded. Must be heat-treated for application use (typically Q&T). Highest hardness ability of plain carbon steels. Brittle if over-hardened.",
cs_hsla_a36,HSLA Steel A36 (Structural),K02600,A36,carbon_steel_low,hot_rolled,250,400,23,119,NOT_FOUND,190,200,7850,425,-30,NOT_FOUND,1,1,2,2,2,NOT_FOUND,NOT_FOUND,NOT_FOUND,NOT_FOUND,5,Excellent weldability. E7018 electrodes. No preheat for sections up to 25mm.,welding|mechanical_fastening|brazing,65,NOT_FOUND,NOT_FOUND,NOT_FOUND,1,0.8-1.2,5,plate|bar|beam|angle|channel,3,"Structural beams, bridges, buildings, machinery frames, general fabrication - most common structural steel.",Rusts rapidly - protective coating required. Low hardenability. Not suitable for elevated temperature service without analysis. Brittle below -30 C.,Kalpakjian Ch.3|ASME BPVC|Cardarelli §1.1,estimated,"HSLA Steel A36 (Structural) is a carbon steel low with a yield strength of 250 MPa. Corrosion resistance in seawater is poor (1/5), and weldability is excellent (5/5). Typical applications include: Structural beams, bridges, buildings, machinery frames, general fabrication. Key engineering considerations: Rusts rapidly - protective coating required. Low hardenability. Not suitable for elevated temperature service without analysis. Brittle below -30 C.",
as_4130_qt540,Alloy Steel 4130 (Q&T at 540C),G41300,4130,alloy_steel,quenched_tempered_540C,910,1030,17,315,NOT_FOUND,500,200,7830,480,-50,NOT_FOUND,1,1,2,2,3,NOT_FOUND,NOT_FOUND,NOT_FOUND,NOT_FOUND,3,Weldable with care. Preheat 150-200 C. PWHT recommended. Use ER80S-D2. Aerospace TIG welded.,welding|mechanical_fastening|brazing,70,NOT_FOUND,NOT_FOUND,NOT_FOUND,3,2.5-4.5,3,rod|bar|tube|sheet|plate,5,"Aerospace structural, motorcycle and bicycle frames, race car roll cages, aircraft tubing, high-strength shafts.",Used as 4140 substitute when better weldability needed. Hydrogen embrittlement during plating. SCC risk in chlorides.,Shigley A-21|Cardarelli §1.1,estimated,"Alloy Steel 4130 (Q&T at 540C) is an alloy steel with a yield strength of 910 MPa. Corrosion resistance in seawater is poor (1/5), and weldability is moderate (3/5). Typical applications include: Aerospace structural, motorcycle and bicycle frames, race car roll cages, aircraft tubing, high-strength shafts. Key engineering considerations: Used as 4140 substitute when better weldability needed. Hydrogen embrittlement during plating. SCC risk in chlorides.",4130_QT540
as_4140_qt540,Alloy Steel 4140 (Q&T at 540C),G41400,4140,alloy_steel,quenched_tempered_540C,834,951,18,285,NOT_FOUND,475,200,7850,480,-40,NOT_FOUND,1,1,2,2,3,NOT_FOUND,NOT_FOUND,NOT_FOUND,NOT_FOUND,2,Limited weldability. Preheat 300-400 C mandatory. PWHT essential. Low-hydrogen electrodes only.,welding|mechanical_fastening|brazing,65,NOT_FOUND,NOT_FOUND,NOT_FOUND,3,2.5-4.5,5,rod|bar|tube|plate|forging,5,"High-strength shafts, gears, axles, crankshafts, bolts, drilling components, gun barrels, machine spindles.",Most common high-strength alloy steel. Poor weldability. Hydrogen embrittlement during electroplating. SCC in H2S environments.,Shigley A-21|Cardarelli §1.1,estimated,"Alloy Steel 4140 (Q&T at 540C) is an alloy steel with a yield strength of 834 MPa. Corrosion resistance in seawater is poor (1/5), and weldability is fair (2/5). Typical applications include: High-strength shafts, gears, axles, crankshafts, bolts, drilling components, gun barrels, machine spindles. Key engineering considerations: Most common high-strength alloy steel. Poor weldability. Hydrogen embrittlement during electroplating. SCC in H2S environments.",4140_QT540
as_4340_qt540,Alloy Steel 4340 (Q&T at 540C),G43400,4340,alloy_steel,quenched_tempered_540C,1080,1170,13,360,NOT_FOUND,560,200,7850,480,-50,NOT_FOUND,1,1,2,2,3,NOT_FOUND,NOT_FOUND,NOT_FOUND,NOT_FOUND,2,Poor weldability. Preheat 350-400 C. Strict PWHT required. Hydrogen control critical.,welding|mechanical_fastening|brazing,50,NOT_FOUND,NOT_FOUND,NOT_FOUND,4,4-7,3,rod|bar|forging|plate,5,"Aircraft landing gear, heavy-duty shafts, ordnance, high-stress forgings, gears under heavy load.",One of the highest hardenability steels. Hydrogen embrittlement extremely risky during plating - bake immediately. Very expensive vs 4140.,Shigley A-21|Cardarelli §1.1,estimated,"Alloy Steel 4340 (Q&T at 540C) is an alloy steel with a yield strength of 1080 MPa. Corrosion resistance in seawater is poor (1/5), and weldability is fair (2/5). Typical applications include: Aircraft landing gear, heavy-duty shafts, ordnance, high-stress forgings, gears under heavy load. Key engineering considerations: One of the highest hardenability steels. Hydrogen embrittlement extremely risky during plating - bake immediately. Very expensive vs 4140.",
as_4140_normalized,Alloy Steel 4140 (Normalized),G41400,4140,alloy_steel,normalized,655,1020,18,302,NOT_FOUND,450,200,7850,480,-40,NOT_FOUND,1,1,2,2,3,NOT_FOUND,NOT_FOUND,NOT_FOUND,NOT_FOUND,3,Slightly better than Q&T 4140 for welding. Preheat 200-250 C. PWHT recommended.,welding|mechanical_fastening|brazing,60,NOT_FOUND,NOT_FOUND,NOT_FOUND,3,2.5-4.0,4,rod|bar|plate|forging,4,"Pre-machined stock that will be heat-treated later, large forgings where through-hardening is impractical, gear blanks.",Uniform grain structure but lower strength than Q&T. Often supplied normalized for further machining and final heat treatment by user.,Shigley A-21|Cardarelli §1.1,estimated,"Alloy Steel 4140 (Normalized) is an alloy steel with a yield strength of 655 MPa. Corrosion resistance in seawater is poor (1/5), and weldability is moderate (3/5). Typical applications include: Pre-machined stock that will be heat-treated later, large forgings where through-hardening is impractical, gear blanks. Key engineering considerations: Uniform grain structure but lower strength than Q&T. Often supplied normalized for further machining and final heat treatment by user.",
ts_d2_hardened,Tool Steel D2 (Hardened & Tempered),T30402,D2,tool_steel,hardened_tempered_205C,1800,2100,2,600,NOT_FOUND,700,207,7700,480,0,NOT_FOUND,2,2,3,3,3,NOT_FOUND,NOT_FOUND,NOT_FOUND,NOT_FOUND,1,"Welding not normally done. If required, requires specialized procedures with intense preheat, controlled cooling, and full re-heat treatment.",welding|mechanical_fastening|brazing,30,NOT_FOUND,NOT_FOUND,NOT_FOUND,4,6-12,3,rod|bar|plate|forging,4,"Cold-work tooling, blanking dies, forming dies, slitter knives, thread rolling dies, shear blades, punches.",Brittle in hardened condition. Very low elongation - cannot deform. Must be machined before hardening. Susceptible to fracture under impact load.,Machinery's Handbook|Cardarelli §1.1.3|Kalpakjian Table 3.5,estimated,"Tool Steel D2 (Hardened & Tempered) is a tool steel with a yield strength of 1800 MPa. Corrosion resistance in seawater is fair (2/5), and weldability is poor (1/5). Typical applications include: Cold-work tooling, blanking dies, forming dies, slitter knives, thread rolling dies, shear blades, punches. Key engineering considerations: Brittle in hardened condition. Very low elongation - cannot deform. Must be machined before hardening. Susceptible to fracture under impact load.",
ts_a2_hardened,Tool Steel A2 (Hardened & Tempered),T30102,A2,tool_steel,hardened_tempered_205C,1620,1860,5,580,NOT_FOUND,650,207,7860,425,0,NOT_FOUND,1,1,2,2,2,NOT_FOUND,NOT_FOUND,NOT_FOUND,NOT_FOUND,1,Welding generally avoided. Requires full re-heat treatment after welding.,welding|mechanical_fastening|brazing,40,NOT_FOUND,NOT_FOUND,NOT_FOUND,4,5-10,4,rod|bar|plate,5,"Air-hardening tool steel for dies, punches, gauges, forming rolls, woodworking tools, master tools.",Brittle when hardened. Air hardening means minimal distortion - useful for complex shapes. Lower wear resistance than D2 but better toughness.,Machinery's Handbook|Cardarelli §1.1.3|Kalpakjian Table 3.5,estimated,"Tool Steel A2 (Hardened & Tempered) is a tool steel with a yield strength of 1620 MPa. Corrosion resistance in seawater is poor (1/5), and weldability is poor (1/5). Typical applications include: Air-hardening tool steel for dies, punches, gauges, forming rolls, woodworking tools, master tools. Key engineering considerations: Brittle when hardened. Air hardening means minimal distortion - useful for complex shapes. Lower wear resistance than D2 but better toughness.",
ts_h13_hardened,Tool Steel H13 (Hot-Work Hardened),T20813,H13,tool_steel,hardened_tempered_550C,1200,1500,10,450,NOT_FOUND,550,215,7760,600,0,NOT_FOUND,1,1,2,2,4,NOT_FOUND,NOT_FOUND,NOT_FOUND,NOT_FOUND,1,Welding generally avoided. If required full re-heat treatment after welding.,welding|mechanical_fastening|brazing,35,NOT_FOUND,NOT_FOUND,NOT_FOUND,4,8-14,3,rod|bar|plate|forging,4,"Die casting dies, hot forging dies, extrusion tooling, plastic injection molds, aluminum die casting.",Excellent hot toughness and thermal fatigue resistance. Must be pre-heated before use to avoid thermal shock cracking. Check hardness regularly in hot service.,Kalpakjian Table 3.5-3.6|Machinery's Handbook|Cardarelli §1.1.3,estimated,"Tool Steel H13 (Hot-Work Hardened) is a tool steel with a yield strength of 1200 MPa. Corrosion resistance in seawater is poor (1/5), and weldability is poor (1/5). Typical applications include: Die casting dies, hot forging dies, extrusion tooling, plastic injection molds, aluminum die casting. Key engineering considerations: Excellent hot toughness and thermal fatigue resistance. Must be pre-heated before use to avoid thermal shock cracking.",
al_1100_o,Aluminum 1100 (Annealed),A91100,1100-O,aluminum_wrought,annealed,35,90,35,23,NOT_FOUND,35,69,2710,150,-200,NOT_FOUND,4,3,3,5,1,NOT_FOUND,NOT_FOUND,NOT_FOUND,NOT_FOUND,5,Excellent - TIG/MIG with ER1100 filler. No preheat. Highest weldability of all aluminums.,welding|mechanical_fastening|brazing,45,NOT_FOUND,NOT_FOUND,NOT_FOUND,2,2-4,5,sheet|plate|rod|bar|wire|foil,1,"Sheet metal work, spun hollow parts, cooking utensils, chemical equipment, food packaging, decorative trim, heat exchangers.",Very low strength - not for structural applications. No true endurance limit. Work hardens rapidly. Good formability but poor strength is the tradeoff.,Kalpakjian Table 3.7-3.8|Cardarelli §2.1,estimated,"Aluminum 1100 (Annealed) is an aluminum wrought with a yield strength of 35 MPa. Corrosion resistance in seawater is good (4/5), and weldability is excellent (5/5). Typical applications include: Sheet metal work, spun hollow parts, cooking utensils, chemical equipment, food packaging. Key engineering considerations: Very low strength - not for structural applications. No true endurance limit. Work hardens rapidly.",
al_1100_h14,Aluminum 1100 (H14 Half-Hard),A91100,1100-H14,aluminum_wrought,H14_half_hard,120,125,12,32,NOT_FOUND,50,69,2710,150,-200,NOT_FOUND,4,3,3,5,1,NOT_FOUND,NOT_FOUND,NOT_FOUND,NOT_FOUND,5,Good weldability but HAZ softens back to annealed condition. Use ER1100 filler.,welding|mechanical_fastening|brazing,45,NOT_FOUND,NOT_FOUND,NOT_FOUND,2,2-4,5,sheet|plate|foil,2,"Sheet metal parts, fin stock, heat exchanger fins, packaging - where slightly higher strength than annealed is needed.",Cold work improves strength but reduces ductility. HAZ loses all cold-work strengthening. Same corrosion as 1100-O.,Kalpakjian Table 3.7|Cardarelli §2.1,estimated,"Aluminum 1100 (H14 Half-Hard) is an aluminum wrought with a yield strength of 120 MPa. Corrosion resistance in seawater is good (4/5), and weldability is excellent (5/5). Typical applications include: Sheet metal parts, fin stock, heat exchanger fins, packaging. Key engineering considerations: Cold work improves strength but reduces ductility. HAZ loses all cold-work strengthening.",
al_3003_o,Aluminum 3003 (Annealed),A93003,3003-O,aluminum_wrought,annealed,40,110,30,28,NOT_FOUND,50,69,2730,150,-200,NOT_FOUND,4,3,3,5,1,NOT_FOUND,NOT_FOUND,NOT_FOUND,NOT_FOUND,5,Excellent - TIG/MIG with ER4043 or ER5356. No preheat. Excellent weldability.,welding|mechanical_fastening|brazing,45,NOT_FOUND,NOT_FOUND,NOT_FOUND,2,2-3,5,sheet|plate|rod|tube|foil,2,"Cooking utensils, chemical equipment, pressure vessels, sheet-metal work, builders hardware, storage tanks, radiators.",Low strength - not structural. Slightly stronger than 1100 due to manganese addition. No true endurance limit. Good formability and corrosion resistance.,Kalpakjian Table 3.7-3.8|Cardarelli §2.1,estimated,"Aluminum 3003 (Annealed) is an aluminum wrought with a yield strength of 40 MPa. Corrosion resistance in seawater is good (4/5), and weldability is excellent (5/5). Typical applications include: Cooking utensils, chemical equipment, pressure vessels, sheet-metal work, builders hardware, storage tanks, radiators. Key engineering considerations: Low strength - not structural. Slightly stronger than 1100 due to manganese addition. No true endurance limit.",
al_2024_t3,Aluminum 2024-T3,A92024,2024-T3,aluminum_wrought,T3,345,482,16,120,NOT_FOUND,138,73,2770,175,-200,NOT_FOUND,1,2,1,3,1,NOT_FOUND,NOT_FOUND,NOT_FOUND,NOT_FOUND,1,Not recommended for fusion welding - hot cracking. Use rivets or friction stir welding.,welding|mechanical_fastening|brazing,70,NOT_FOUND,NOT_FOUND,NOT_FOUND,4,5-10,4,sheet|plate|rod|bar|extrusion,3,"Aerospace structural, aircraft fuselage and wing skins, military equipment, truck wheels, high-stress fittings.",Almost always supplied clad (Alclad). Not weldable conventionally. No true endurance limit. SCC risk in transverse direction.,Shigley A-24|Cardarelli §2.1|MechaniCalc|Kalpakjian Table 3.7,estimated,"Aluminum 2024-T3 is an aluminum wrought with a yield strength of 345 MPa. Corrosion resistance in seawater is poor (1/5), and weldability is poor (1/5). Typical applications include: Aerospace structural, aircraft fuselage and wing skins, military equipment, truck wheels, high-stress fittings. Key engineering considerations: Almost always supplied clad (Alclad). Not weldable conventionally. No true endurance limit. SCC risk in transverse direction.",
al_5052_h32,Aluminum 5052-H32,A95052,5052-H32,aluminum_wrought,H32,186,234,18,62,NOT_FOUND,117,70,2685,150,-200,NOT_FOUND,5,3,2,5,1,NOT_FOUND,NOT_FOUND,NOT_FOUND,NOT_FOUND,4,Excellent with TIG/MIG using ER5356 filler. No preheat. Avoid ER4043 - cracking risk.,welding|mechanical_fastening|brazing,30,NOT_FOUND,NOT_FOUND,NOT_FOUND,3,3-5,5,sheet|plate|coil,2,"Marine sheet metal, boat hulls, fuel tanks, pressure vessels, kitchen equipment, electronic enclosures, architectural panels.",No true endurance limit. Properties drop significantly above 150 C. SCC risk if held above 65 C for long periods after H32.,Shigley A-24|Cardarelli §2.1|MechaniCalc|Kalpakjian Table 3.8,estimated,"Aluminum 5052-H32 is an aluminum wrought with a yield strength of 186 MPa. Corrosion resistance in seawater is excellent (5/5), and weldability is good (4/5). Typical applications include: Marine sheet metal, boat hulls, fuel tanks, pressure vessels, kitchen equipment, electronic enclosures, architectural panels. Key engineering considerations: No true endurance limit. Properties drop significantly above 150 C. SCC risk if held above 65 C for long periods after H32.",
al_6061_t6,Aluminum 6061-T6,A96061,6061-T6,aluminum_wrought,T6,276,310,12,95,NOT_FOUND,96,69,2700,170,-200,NOT_FOUND,3,3,2,4,1,NOT_FOUND,NOT_FOUND,NOT_FOUND,NOT_FOUND,4,Good weldability with ER4043 or ER5356 filler. Loses T6 temper in heat-affected zone - 25-40% strength loss near weld.,welding|mechanical_fastening|brazing,90,NOT_FOUND,NOT_FOUND,NOT_FOUND,3,3-5,5,sheet|plate|rod|bar|tube|extrusion|forging,3,"Bicycle frames, structural extrusions, scaffolding, machine parts, marine fittings (non-immersed), automotive parts.",Most common general-purpose aluminum. Welding annealed HAZ reduces strength significantly. No true endurance limit. Not as marine-resistant as 5052.,Shigley A-24|Cardarelli §2.1|Machinery's Handbook|Kalpakjian Table 3.7-3.8,estimated,"Aluminum 6061-T6 is an aluminum wrought with a yield strength of 276 MPa. Corrosion resistance in seawater is moderate (3/5), and weldability is good (4/5). Typical applications include: Bicycle frames, structural extrusions, scaffolding, machine parts, marine fittings (non-immersed), automotive parts. Key engineering considerations: Most common general-purpose aluminum. Welding annealed HAZ reduces strength significantly. No true endurance limit. Not as marine-resistant as 5052.",
al_7075_t6,Aluminum 7075-T6,A97075,7075-T6,aluminum_wrought,T6,503,572,11,150,NOT_FOUND,159,72,2810,175,-200,NOT_FOUND,1,1,1,2,1,NOT_FOUND,NOT_FOUND,NOT_FOUND,NOT_FOUND,1,Essentially not weldable - severe hot cracking. Mechanical fasteners only.,welding|mechanical_fastening|brazing,70,NOT_FOUND,NOT_FOUND,NOT_FOUND,4,8-15,4,sheet|plate|rod|bar|extrusion,4,"Aircraft structural components (wing spars, fuselage frames), high-stress aerospace parts, bicycle frames (high-end), defense parts.",Highest strength common aluminum. Cannot be welded. Severe SCC risk in T6 - use T73 or T76 if SCC exposure. Poor corrosion - must be Alclad or coated.,Shigley A-24|Cardarelli §2.1|MechaniCalc|Kalpakjian Table 3.7,estimated,"Aluminum 7075-T6 is an aluminum wrought with a yield strength of 503 MPa. Corrosion resistance in seawater is poor (1/5), and weldability is poor (1/5). Typical applications include: Aircraft structural components (wing spars, fuselage frames), high-stress aerospace parts, bicycle frames (high-end), defense parts. Key engineering considerations: Highest strength common aluminum. Cannot be welded. Severe SCC risk in T6 - use T73 or T76 if SCC exposure. Poor corrosion - must be Alclad or coated.",
al_356_t6,Aluminum 356.0-T6 (Cast),A03560,356-T6,aluminum_cast,T6,165,230,4,75,NOT_FOUND,90,72,2685,150,-200,NOT_FOUND,3,3,2,4,1,NOT_FOUND,NOT_FOUND,NOT_FOUND,NOT_FOUND,3,Weldable with ER4043 filler. Requires re-heat treatment for full strength.,welding|mechanical_fastening|brazing,65,NOT_FOUND,NOT_FOUND,NOT_FOUND,3,4-7,4,casting|sand_cast|permanent_mold|investment_cast,3,"Engine blocks, transmission housings, intake manifolds, automotive wheels (cast), pump housings, complex shaped parts.",Cast - porosity issues possible. Lower properties than wrought aluminum. Best for complex geometries that would be expensive to machine from wrought.,Cardarelli §2.1|Machinery's Handbook,estimated,"Aluminum 356.0-T6 (Cast) is an aluminum cast with a yield strength of 165 MPa. Corrosion resistance in seawater is moderate (3/5), and weldability is moderate (3/5). Typical applications include: Engine blocks, transmission housings, intake manifolds, automotive wheels (cast), pump housings, complex shaped parts. Key engineering considerations: Cast - porosity issues possible. Lower properties than wrought aluminum. Best for complex geometries that would be expensive to machine from wrought.",
cu_c26000_h02,"Brass C26000 (Cartridge Brass, Half Hard)",C26000,C26000,copper_alloy,H02_half_hard,310,430,30,130,NOT_FOUND,130,110,8530,200,-200,NOT_FOUND,3,3,4,4,2,NOT_FOUND,NOT_FOUND,NOT_FOUND,NOT_FOUND,3,Brazing and soldering preferred. TIG welding possible with silicon bronze filler. Heat-affected zone softens significantly.,welding|mechanical_fastening|brazing,30,NOT_FOUND,NOT_FOUND,NOT_FOUND,4,7-12,5,sheet|plate|rod|tube|wire,3,"Ammunition cases, plumbing fittings, electrical terminals, hardware, decorative parts, springs.",Susceptible to dezincification in stagnant water. SCC risk in ammonia environments. Cold work increases strength but reduces ductility.,Cardarelli §2.2|Machinery's Handbook|Kalpakjian Table 3.10,estimated,"Brass C26000 (Cartridge Brass, Half Hard) is a copper alloy with a yield strength of 310 MPa. Corrosion resistance in seawater is moderate (3/5), and weldability is moderate (3/5). Typical applications include: Ammunition cases, plumbing fittings, electrical terminals, hardware, decorative parts, springs. Key engineering considerations: Susceptible to dezincification in stagnant water. SCC risk in ammonia environments. Cold work increases strength but reduces ductility.",
cu_c36000_h02,Brass C36000 (Free-Cutting Brass),C36000,C36000,copper_alloy,H02_half_hard,310,380,25,80,NOT_FOUND,100,97,8500,200,-200,NOT_FOUND,3,3,4,4,2,NOT_FOUND,NOT_FOUND,NOT_FOUND,NOT_FOUND,2,Welding generally avoided due to lead content. Brazing and soldering work well.,welding|mechanical_fastening|brazing,100,NOT_FOUND,NOT_FOUND,NOT_FOUND,4,7-12,5,rod|bar|hex|tube,3,"Screw machine parts, fittings, valve bodies, gears, decorative hardware - the gold standard for high-volume machined brass parts.","Contains lead (3.5%) - regulations may restrict use in food/water (RoHS, drinking water). Dezincification in stagnant water. Best machinability of all common materials (reference 100).",Cardarelli §2.2|Machinery's Handbook|Kalpakjian Table 3.10,estimated,"Brass C36000 (Free-Cutting Brass) is a copper alloy with a yield strength of 310 MPa. Corrosion resistance in seawater is moderate (3/5), and weldability is fair (2/5). Typical applications include: Screw machine parts, fittings, valve bodies, gears, decorative hardware. Key engineering considerations: Contains lead (3.5%) - regulations may restrict use in food/water (RoHS, drinking water). Dezincification in stagnant water. Best machinability of all common materials (reference 100).",
cu_c46400_naval_brass,Naval Brass C46400,C46400,Naval Brass,copper_alloy,H02_half_hard,360,480,25,130,NOT_FOUND,140,100,8410,200,-200,NOT_FOUND,5,3,4,5,2,NOT_FOUND,NOT_FOUND,NOT_FOUND,NOT_FOUND,3,Brazing preferred. TIG with silicon bronze filler. Tin addition gives better seawater performance than regular brass.,welding|mechanical_fastening|brazing,70,NOT_FOUND,NOT_FOUND,NOT_FOUND,4,8-13,4,rod|bar|tube|sheet|plate|forging,3,"Marine hardware, propeller shafts, marine fasteners, condenser plates, valve stems for marine service, heat exchanger tubes in seawater.",Tin addition (0.5-1.5%) significantly improves seawater corrosion resistance vs regular brass. Still vulnerable to dezincification - use inhibited grades for severe service. Galvanic corrosion couple with copper-nickel alloys.,Cardarelli §2.2|Machinery's Handbook|Kalpakjian Table 3.10,estimated,"Naval Brass C46400 is a copper alloy with a yield strength of 360 MPa. Corrosion resistance in seawater is excellent (5/5), and weldability is moderate (3/5). Typical applications include: Marine hardware, propeller shafts, marine fasteners, condenser plates, valve stems for marine service. Key engineering considerations: Tin addition (0.5-1.5%) significantly improves seawater corrosion resistance vs regular brass. Still vulnerable to dezincification. Galvanic corrosion couple with copper-nickel alloys.",
