Repository: Sachintha-dilshan49/mechanical_assistant_project

# Mechanical Engineering Material Selection Assistant

An AI tool that helps mechanical engineering students pick the right material for a design task. Describe the operating conditions in plain English; get back suitable metals with properties, reasoning, and citations.

**Status:** Work in progress. Full RAG pipeline working (query understanding → retrieval → reasoning → Streamlit UI) with 66 curated materials across 24 classes loaded. Every row is hand-verified with a cited source — bulk scraped datasets are deliberately excluded, since rows without corrosion, chemical-resistance and application context crowd out good candidates and degrade the recommendations.

---

File: data/materials.csv.pre_batch1 (part 2 of 2)
material_id,common_name,uns_number,aisi_grade,material_class,condition,yield_strength_MPa,ultimate_tensile_strength_MPa,elongation_percent,hardness_HB,hardness_shore_d,fatigue_limit_MPa,elastic_modulus_GPa,density_kg_m3,max_service_temp_C,min_service_temp_C,max_continuous_use_temp_C,corrosion_seawater,corrosion_acidic,corrosion_alkaline,corrosion_atmospheric,corrosion_high_temp,chemical_resistance_solvents,chemical_resistance_acids,chemical_resistance_alkalis,chemical_resistance_fuels,weldability,weldability_notes,joining_method,machinability_index,flammability,water_absorption_percent,uv_resistance,cost_class,approx_cost_usd_per_kg,availability,stock_forms,fatigue_rating,typical_applications,key_warnings,sources,data_confidence,description_text,stress_table_id
cu_c93200,Bearing Bronze C93200,C93200,SAE 660,copper_alloy,as_cast,125,240,20,65,NOT_FOUND,90,100,8930,200,-100,NOT_FOUND,4,3,4,5,2,NOT_FOUND,NOT_FOUND,NOT_FOUND,NOT_FOUND,2,Brazing preferred. Welding rarely needed - usually cast to shape.,welding|mechanical_fastening|brazing,70,NOT_FOUND,NOT_FOUND,NOT_FOUND,4,8-14,4,casting|rod|bar|tube,3,"Plain bearings, bushings, sleeve bearings, thrust washers, pump components, gear blanks - the standard bearing material.",Excellent embeddability (can absorb hard particles without scoring shaft). Good antifriction properties. Compatible with most lubricants. Lead content (8%) restricts food/water applications.,Cardarelli §2.2|Machinery's Handbook,estimated,"Bearing Bronze C93200 is a copper alloy with a yield strength of 125 MPa. Corrosion resistance in seawater is good (4/5), and weldability is fair (2/5). Typical applications include: Plain bearings, bushings, sleeve bearings, thrust washers, pump components, gear blanks. Key engineering considerations: Excellent embeddability. Good antifriction properties. Lead content (8%) restricts food/water applications.",
cu_c51000_phosphor_bronze,Phosphor Bronze C51000 (5% Sn),C51000,C51000,copper_alloy,annealed,130,325,64,65,NOT_FOUND,120,110,8860,200,-200,NOT_FOUND,4,3,4,5,2,NOT_FOUND,NOT_FOUND,NOT_FOUND,NOT_FOUND,3,Good weldability by brazing and soldering. TIG possible with silicon bronze filler. Use low heat input.,welding|mechanical_fastening|brazing,30,NOT_FOUND,NOT_FOUND,NOT_FOUND,4,9-15,4,sheet|plate|rod|wire|tube,3,"Bellows, clutch disks, cotter pins, diaphragms, fasteners, wire brushes, chemical hardware, textile machinery springs.",Good fatigue resistance and spring properties. Excellent corrosion resistance in most environments. Tin addition improves strength over pure brass. No lead restriction issues.,Kalpakjian Table 3.11|Cardarelli §2.2,estimated,"Phosphor Bronze C51000 (5% Sn) is a copper alloy with a yield strength of 130 MPa. Corrosion resistance in seawater is good (4/5), and weldability is moderate (3/5). Typical applications include: Bellows, clutch disks, cotter pins, diaphragms, fasteners, wire brushes, chemical hardware, textile machinery springs. Key engineering considerations: Good fatigue resistance and spring properties. Excellent corrosion resistance in most environments.",
cu_c11000,"Pure Copper C11000 (ETP, Annealed)",C11000,C11000,copper_alloy,annealed,70,220,50,45,NOT_FOUND,80,117,8940,200,-200,NOT_FOUND,4,3,4,5,2,NOT_FOUND,NOT_FOUND,NOT_FOUND,NOT_FOUND,3,Brazing and soldering excellent. Fusion welding difficult due to high thermal conductivity - requires high heat input and inert atmosphere.,welding|mechanical_fastening|brazing,20,NOT_FOUND,NOT_FOUND,NOT_FOUND,4,8-12,5,sheet|plate|rod|tube|wire,2,"Electrical wire and bus bar, plumbing tube, heat exchangers, roofing, decorative architecture, electrical contacts.",Highest electrical conductivity of common engineering metals. Excellent thermal conductivity. Soft - work-hardens easily. Poor machinability when annealed - cold-drawn easier. Oxidizes to green patina outdoors.,Cardarelli §2.2|Machinery's Handbook|Kalpakjian Table 3.10,estimated,"Pure Copper C11000 (ETP, Annealed) is a copper alloy with a yield strength of 70 MPa. Corrosion resistance in seawater is good (4/5), and weldability is moderate (3/5). Typical applications include: Electrical wire and bus bar, plumbing tube, heat exchangers, roofing, decorative architecture, electrical contacts. Key engineering considerations: Highest electrical conductivity of common engineering metals. Excellent thermal conductivity. Soft - work-hardens easily. Poor machinability when annealed. Oxidizes to green patina outdoors.",
ci_gray_class30,Gray Cast Iron Class 30,F12101,ASTM A48 Class 30,cast_iron,as_cast,0,207,1,200,NOT_FOUND,90,100,7150,350,0,NOT_FOUND,2,1,2,2,3,NOT_FOUND,NOT_FOUND,NOT_FOUND,NOT_FOUND,2,"Weldable with care - preheat 200-300 C, use Ni-based electrodes (ENi-CI). Often best to braze instead. Avoid if possible.",welding|mechanical_fastening|brazing,75,NOT_FOUND,NOT_FOUND,NOT_FOUND,1,0.8-1.5,5,casting,2,"Engine blocks, machine tool bases, brake rotors, manifolds, pump housings, valve bodies, large bedplates.",No useful tensile yield - brittle failure in tension. Excellent in compression. Outstanding vibration damping. Graphite flakes give machinability but also crack initiation sites. Avoid impact loading.,Cardarelli §1.1.2|Machinery's Handbook|Kalpakjian Ch.3,estimated,"Gray Cast Iron Class 30 is a cast iron with a yield strength of 0 MPa. Corrosion resistance in seawater is fair (2/5), and weldability is fair (2/5). Typical applications include: Engine blocks, machine tool bases, brake rotors, manifolds, pump housings, valve bodies, large bedplates. Key engineering considerations: No useful tensile yield - brittle failure in tension. Excellent in compression. Outstanding vibration damping. Graphite flakes give machinability but also crack initiation sites. Avoid impact loading.",
ci_ductile_65_45_12,Ductile Iron 65-45-12,F32800,ASTM A536 65-45-12,cast_iron,as_cast,310,448,12,200,NOT_FOUND,200,168,7100,480,-30,NOT_FOUND,2,1,2,2,3,NOT_FOUND,NOT_FOUND,NOT_FOUND,NOT_FOUND,3,"Weldable with Ni-based filler. Preheat 200-300 C, slow cooling. PWHT recommended for crack-prone areas.",welding|mechanical_fastening|brazing,60,NOT_FOUND,NOT_FOUND,NOT_FOUND,2,1.2-2.5,5,casting,3,"Crankshafts, gears, pump bodies, valve housings, automotive suspension parts, pipe fittings - where cast iron strength and toughness both needed.","Spheroidal graphite gives much better tensile strength and ductility than gray iron. More expensive than gray iron but tougher. Excellent fatigue properties. Designation 65-45-12 = 65 ksi UTS, 45 ksi yield, 12% elongation.",Cardarelli §1.1.2|Machinery's Handbook,estimated,"Ductile Iron 65-45-12 is a cast iron with a yield strength of 310 MPa. Corrosion resistance in seawater is fair (2/5), and weldability is moderate (3/5). Typical applications include: Crankshafts, gears, pump bodies, valve housings, automotive suspension parts, pipe fittings. Key engineering considerations: Spheroidal graphite gives much better tensile strength and ductility than gray iron. More expensive than gray iron but tougher. Excellent fatigue properties.",
mg_az31b_f,Magnesium AZ31B (Extruded),M11311,AZ31B-F,magnesium_alloy,extruded,200,260,15,49,NOT_FOUND,97,45,1770,150,-100,NOT_FOUND,1,1,2,2,2,NOT_FOUND,NOT_FOUND,NOT_FOUND,NOT_FOUND,2,TIG with AZ61A or AZ92A filler. Preheat 150-200 C. Use inert gas shielding - Mg burns in air. Specialized process.,welding|mechanical_fastening|brazing,45,NOT_FOUND,NOT_FOUND,NOT_FOUND,3,3-6,3,sheet|plate|extrusion|rod,2,"Aircraft internal structure, automotive parts, luggage, portable power tools, laptop housings, camera bodies - weight-critical applications.",Lightest structural engineering metal. Fire hazard as chips/powder - pyrophoric. Galvanic corrosion with steel and aluminum. Poor creep above 120 C. Strict storage and machining protocols required.,Kalpakjian Table 3.9|Cardarelli §2.3,estimated,"Magnesium AZ31B (Extruded) is a magnesium alloy with a yield strength of 200 MPa. Corrosion resistance in seawater is poor (1/5), and weldability is fair (2/5). Typical applications include: Aircraft internal structure, automotive parts, luggage, portable power tools, laptop housings, camera bodies. Key engineering considerations: Lightest structural engineering metal. Fire hazard as chips/powder - pyrophoric. Galvanic corrosion with steel and aluminum. Poor creep above 120 C.",
mg_az80a_t5,Magnesium AZ80A (T5 Temper),M11800,AZ80A-T5,magnesium_alloy,T5_artificially_aged,380,380,7,82,NOT_FOUND,140,45,1800,150,-100,NOT_FOUND,1,1,2,2,2,NOT_FOUND,NOT_FOUND,NOT_FOUND,NOT_FOUND,2,Welding difficult due to high alloy content. Preheat required. Use AZ92A filler. Limited applications only.,welding|mechanical_fastening|brazing,50,NOT_FOUND,NOT_FOUND,NOT_FOUND,3,4-8,3,extrusion|forging,3,"High-strength aerospace and automotive structural forgings, aircraft engine housings, transmission cases.",Highest strength of common magnesium wrought alloys. Fire hazard in machining. Galvanic corrosion severe with steel. Requires anodizing or coating for any moisture exposure.,Kalpakjian Table 3.9|Cardarelli §2.3,estimated,"Magnesium AZ80A (T5 Temper) is a magnesium alloy with a yield strength of 380 MPa. Corrosion resistance in seawater is poor (1/5), and weldability is fair (2/5). Typical applications include: High-strength aerospace and automotive structural forgings, aircraft engine housings, transmission cases. Key engineering considerations: Highest strength of common magnesium wrought alloys. Fire hazard in machining. Galvanic corrosion severe with steel.",
ni_200_annealed,"Nickel 200 (Pure, Annealed)",N02200,Ni 200,nickel_alloy,annealed,100,380,60,90,NOT_FOUND,180,207,8890,315,-200,NOT_FOUND,5,3,5,5,4,NOT_FOUND,NOT_FOUND,NOT_FOUND,NOT_FOUND,4,Excellent - TIG/MIG with Ni 200 filler. No preheat normally required.,welding|mechanical_fastening|brazing,15,NOT_FOUND,NOT_FOUND,NOT_FOUND,5,25-50,3,rod|bar|sheet|plate|tube|wire,2,Chemical and food processing industry; aerospace equipment; electronic parts; caustic soda handling; plating anodes.,Very expensive. Low strength limits structural use. Excellent corrosion in alkaline environments. Sensitive to sulfur embrittlement above 300 C.,Kalpakjian Table 3.12|Cardarelli §2.4,estimated,"Nickel 200 (Pure, Annealed) is a nickel alloy with a yield strength of 100 MPa. Corrosion resistance in seawater is excellent (5/5), and weldability is good (4/5). Typical applications include: Chemical and food processing, caustic soda handling, plating anodes. Key engineering considerations: Very expensive. Low strength limits structural use. Sensitive to sulfur embrittlement above 300 C.",
ni_monel_k500,Monel K-500 (Age Hardened),N05500,Monel K-500,nickel_alloy,age_hardened,750,1050,20,300,NOT_FOUND,350,179,8440,300,-200,NOT_FOUND,5,4,5,5,4,NOT_FOUND,NOT_FOUND,NOT_FOUND,NOT_FOUND,3,Weldable with Monel filler. PWHT recommended. Preheat for heavy sections.,welding|mechanical_fastening|brazing,40,NOT_FOUND,NOT_FOUND,NOT_FOUND,5,30-60,2,rod|bar|forging|plate,4,Pump shafts; valve stems; springs; marine fasteners; oil well tools; doctor blades; marine propeller shafts.,SCC susceptible in HF acid. Age hardening can cause embrittlement if done incorrectly. Very expensive. Requires careful heat treatment control.,Kalpakjian Table 3.12|Cardarelli §2.4,estimated,"Monel K-500 (Age Hardened) is a nickel alloy with a yield strength of 750 MPa. Corrosion resistance in seawater is excellent (5/5), and weldability is moderate (3/5). Typical applications include: Pump shafts, valve stems, springs, marine fasteners, oil well tools. Key engineering considerations: SCC susceptible in HF acid. Age hardening can cause embrittlement if done incorrectly. Very expensive.",
ni_inconel_600,Inconel 600 (Annealed),N06600,Inconel 600,nickel_alloy,annealed,210,640,48,120,NOT_FOUND,280,214,8470,980,-200,NOT_FOUND,4,3,5,5,5,NOT_FOUND,NOT_FOUND,NOT_FOUND,NOT_FOUND,4,Excellent weldability with Inconel 82/182 filler. No preheat normally required.,welding|mechanical_fastening|brazing,15,NOT_FOUND,NOT_FOUND,NOT_FOUND,5,25-60,2,rod|bar|sheet|plate|tube,4,Gas-turbine parts; heat-treating equipment; electronic parts; nuclear reactors; chemical processing; furnace components.,Very expensive. SCC in high-temperature pure water environments (nuclear). Sensitization possible in weld HAZ. Avoid sulfur atmospheres above 700 C.,Kalpakjian Table 3.12|Cardarelli §2.4,estimated,"Inconel 600 (Annealed) is a nickel alloy with a yield strength of 210 MPa. Corrosion resistance in seawater is good (4/5), and weldability is good (4/5). Typical applications include: Gas-turbine parts, heat-treating equipment, electronic parts, nuclear reactors, chemical processing, furnace components. Key engineering considerations: Very expensive. SCC in high-temperature pure water environments. Sensitization possible in weld HAZ.",
ni_hastelloy_c4,Hastelloy C-4 (Solution Treated),N06455,Hastelloy C-4,nickel_alloy,solution_treated_quenched,400,785,54,180,NOT_FOUND,300,205,8640,400,-200,NOT_FOUND,5,5,5,5,4,NOT_FOUND,NOT_FOUND,NOT_FOUND,NOT_FOUND,4,Excellent weldability with matching Hastelloy filler. No preheat. Low heat input recommended.,welding|mechanical_fastening|brazing,10,NOT_FOUND,NOT_FOUND,NOT_FOUND,5,60-120,2,sheet|plate|rod|bar|tube,4,Chemical process equipment; flue gas desulfurization; pulp and paper; pharmaceutical reactors; marine exhaust systems.,Highest corrosion resistance of common engineering alloys. Extremely expensive. Very poor machinability - carbide tooling only. Requires strict weld procedure qualification.,Kalpakjian Table 3.12|Cardarelli §2.4,estimated,"Hastelloy C-4 (Solution Treated) is a nickel alloy with a yield strength of 400 MPa. Corrosion resistance in seawater is excellent (5/5), and weldability is good (4/5). Typical applications include: Chemical process equipment, flue gas desulfurization, pulp and paper, pharmaceutical reactors, marine exhaust systems. Key engineering considerations: Highest corrosion resistance of common engineering alloys. Extremely expensive. Very poor machinability - carbide tooling only.",
ti_cp_grade2,Titanium CP Grade 2 (Commercially Pure),R50400,CP Ti Grade 2,titanium_alloy,annealed,275,345,20,80,NOT_FOUND,200,103,4510,315,-200,NOT_FOUND,5,4,4,5,3,NOT_FOUND,NOT_FOUND,NOT_FOUND,NOT_FOUND,4,Excellent - TIG with pure Ti filler. Full argon shielding and back-purging mandatory. Atmosphere contamination embrittles.,welding|mechanical_fastening|brazing,30,NOT_FOUND,NOT_FOUND,NOT_FOUND,5,20-40,3,sheet|plate|rod|bar|tube|wire,3,Chemical plant vessels; heat exchangers; marine components; desalination equipment; surgical implants; architectural cladding.,Fire hazard as fine powder. Galvanic corrosion accelerates mating carbon steel. Excellent corrosion including seawater and many acids. Lower strength than Ti-6Al-4V but better formability.,Kalpakjian Table 3.14|Cardarelli §3.3,estimated,"Titanium CP Grade 2 (Commercially Pure) is a titanium alloy with a yield strength of 275 MPa. Corrosion resistance in seawater is excellent (5/5), and weldability is good (4/5). Typical applications include: Chemical plant vessels, heat exchangers, marine components, desalination equipment, surgical implants, architectural cladding. Key engineering considerations: Fire hazard as fine powder. Galvanic corrosion accelerates mating carbon steel. Excellent corrosion in seawater.",
ti_6al_4v_annealed,"Titanium Ti-6Al-4V (Grade 5, Annealed)",R56400,Ti-6Al-4V,titanium_alloy,annealed,880,950,14,334,NOT_FOUND,510,114,4430,400,-200,NOT_FOUND,5,4,4,5,4,NOT_FOUND,NOT_FOUND,NOT_FOUND,NOT_FOUND,3,Excellent weldability with inert gas shielding. TIG with argon required. Atmosphere contamination embrittles weld - back-purging essential.,welding|mechanical_fastening|brazing,22,NOT_FOUND,NOT_FOUND,NOT_FOUND,5,30-60,2,sheet|plate|rod|bar|tube|forging,5,Aerospace structural (60% of all titanium use); jet engine compressor parts; medical implants; marine equipment; high-performance sporting goods.,Very expensive vs steel/aluminum. Poor machinability - high heat causes work hardening and tool wear. Fire hazard in finely divided form. Galvanic corrosion will accelerate carbon steel mating parts. Cannot be welded without inert gas.,Cardarelli §3.3|Machinery's Handbook|Kalpakjian Table 3.14,estimated,"Titanium Ti-6Al-4V (Grade 5, Annealed) is a titanium alloy with a yield strength of 880 MPa. Corrosion resistance in seawater is excellent (5/5), and weldability is moderate (3/5). Typical applications include: Aerospace structural, jet engine compressor parts, medical implants, marine equipment, high-performance sporting goods. Key engineering considerations: Very expensive vs steel/aluminum. Poor machinability. Fire hazard in finely divided form. Galvanic corrosion will accelerate carbon steel mating parts.",
ti_6al_4v_solution_aged,"Titanium Ti-6Al-4V (Grade 5, Solution+Age)",R56400,Ti-6Al-4V STA,titanium_alloy,solution_treated_aged,1100,1175,10,380,NOT_FOUND,560,114,4430,315,-200,NOT_FOUND,5,4,4,5,4,NOT_FOUND,NOT_FOUND,NOT_FOUND,NOT_FOUND,2,Weldability reduced in aged condition - solution treat and re-age after welding for full properties. Full argon shielding mandatory.,welding|mechanical_fastening|brazing,18,NOT_FOUND,NOT_FOUND,NOT_FOUND,5,35-70,2,rod|bar|forging|plate,5,High-strength aerospace fasteners; aerospace components; honeycomb panels; jet engine structural components.,Highest strength titanium alloy. Cannot be welded in aged condition without full re-treatment. Fire hazard in finely divided form. Very expensive. Poor machinability in aged condition.,Kalpakjian Table 3.14|Cardarelli §3.3,estimated,"Titanium Ti-6Al-4V (Grade 5, Solution+Age) is a titanium alloy with a yield strength of 1100 MPa. Corrosion resistance in seawater is excellent (5/5), and weldability is fair (2/5). Typical applications include: High-strength aerospace fasteners, aerospace components, honeycomb panels, jet engine structural components. Key engineering considerations: Highest strength titanium alloy. Cannot be welded in aged condition without full re-treatment. Fire hazard in finely divided form. Very expensive.",
pl_abs_general,ABS (General Purpose),NOT_FOUND,NOT_FOUND,plastic_thermoplastic,general_purpose,40,45,25,NOT_FOUND,75,NOT_FOUND,2.3,1050,80,-40,80,4,3,3,4,1,1,3,3,2,3,Ultrasonic or hot-plate welding. Solvent bonding with MEK or acetone. Excellent adhesive bonding.,ultrasonic_welding|solvent_bonding|adhesive|mechanical_fastening,NOT_FOUND,HB,0.3,2,1,2-5,5,sheet|rod|tube|injection_molded,2,Consumer electronics housings; automotive interior trim; appliance bodies; toys; pipe fittings; 3D printing filament.,"Not UV stable - yellows and becomes brittle outdoors without UV stabilizer grade. Attacked by ketones, esters, and chlorinated solvents. Not for food contact without food-grade certification. Flammable.",Kalpakjian Ch.10|Cardarelli §4.1|MatWeb,estimated,"ABS (General Purpose) is a plastic_thermoplastic with a yield strength of 40 MPa. Chemical resistance to solvents is poor (1/5). Weldability by ultrasonic or solvent bonding. Typical applications include: Consumer electronics housings, automotive interior trim, appliance bodies, toys. Key engineering considerations: Not UV stable. Attacked by ketones and chlorinated solvents. Not for food contact without certification.",
pl_abs_uv,ABS (UV-Stabilized),NOT_FOUND,NOT_FOUND,plastic_thermoplastic,uv_stabilized,38,43,20,NOT_FOUND,75,NOT_FOUND,2.3,1050,85,-40,85,4,3,3,5,1,1,3,3,2,3,Ultrasonic or hot-plate welding. Solvent bonding with MEK or acetone.,ultrasonic_welding|solvent_bonding|adhesive|mechanical_fastening,NOT_FOUND,HB,0.3,4,2,3-6,4,sheet|rod|injection_molded,2,Outdoor enclosures; garden equipment; automotive exterior trim; outdoor signage; electrical housings exposed to sunlight.,Better UV resistance than standard ABS but still not as good as ASA or PC. Slightly lower mechanical properties than general ABS. Same solvent sensitivity.,Kalpakjian Ch.10|Cardarelli §4.1|MatWeb,estimated,"ABS (UV-Stabilized) is a plastic_thermoplastic with a yield strength of 38 MPa. Improved outdoor UV resistance vs standard ABS. Typical applications include: Outdoor enclosures, garden equipment, automotive exterior trim. Key engineering considerations: Better UV resistance than standard ABS but still limited. Same solvent sensitivity as standard ABS.",
pl_nylon66,"Nylon 6/6 (PA66, Dry)",NOT_FOUND,NOT_FOUND,plastic_thermoplastic,dry_as_molded,83,82,60,NOT_FOUND,80,NOT_FOUND,3.0,1140,150,-40,105,4,2,2,4,1,2,2,4,3,3,Ultrasonic welding. Hot-plate welding. Adhesive bonding with epoxy or cyanoacrylate.,ultrasonic_welding|hot_plate_welding|adhesive|mechanical_fastening,NOT_FOUND,V-2,1.5,3,2,4-8,5,rod|bar|sheet|tube|injection_molded,3,Gears; bearings; bushings; structural brackets; cable ties; automotive under-hood parts; conveyor components.,Absorbs moisture significantly (up to 8.5% at saturation) - strength and stiffness drop 30-40% when wet. Dry-as-molded properties are best-case. Attacked by strong acids and oxidizing agents. Swells in contact with some fuels.,Kalpakjian Ch.10|Shigley A-26|Cardarelli §4.1|MatWeb,estimated,"Nylon 6/6 (PA66, Dry) is a plastic_thermoplastic with a yield strength of 83 MPa (dry). Chemical resistance to solvents is fair (2/5). Typical applications include: Gears, bearings, bushings, structural brackets, cable ties, automotive under-hood parts. Key engineering considerations: Absorbs moisture significantly - strength drops 30-40% when wet. Always specify wet or dry conditions for design.",
pl_nylon66_wet,"Nylon 6/6 (PA66, Moisture Conditioned)",NOT_FOUND,NOT_FOUND,plastic_thermoplastic,moisture_conditioned,55,75,150,NOT_FOUND,75,NOT_FOUND,1.8,1140,150,-40,105,4,2,2,4,1,2,2,4,3,3,Ultrasonic welding. Hot-plate welding. Adhesive bonding.,ultrasonic_welding|hot_plate_welding|adhesive|mechanical_fastening,NOT_FOUND,V-2,8.5,3,2,4-8,5,rod|bar|sheet|tube|injection_molded,3,Gears and bearings in humid environments; outdoor structural brackets; marine components; food processing parts.,These are equilibrium moisture-conditioned properties (50% RH) - more representative for most real-world applications than dry-as-molded. Use these values for design unless parts will be kept dry. Same chemical sensitivities as dry grade.,Kalpakjian Ch.10|Shigley A-26|Cardarelli §4.1|MatWeb,estimated,"Nylon 6/6 (PA66, Moisture Conditioned) is a plastic_thermoplastic with a yield strength of 55 MPa (conditioned). More representative of real-world service than dry-as-molded values. Typical applications include: Gears and bearings in humid environments, outdoor structural brackets, marine components. Key engineering considerations: These are equilibrium moisture properties at 50% RH. Use these for design unless part is kept permanently dry.",
pl_polycarbonate,"Polycarbonate (PC, General)",NOT_FOUND,NOT_FOUND,plastic_thermoplastic,general_purpose,62,65,110,NOT_FOUND,75,NOT_FOUND,2.4,1200,125,-40,115,4,2,3,4,1,1,2,3,2,3,Ultrasonic welding. Solvent bonding with methylene chloride. Adhesive with epoxy.,ultrasonic_welding|solvent_bonding|adhesive|mechanical_fastening,NOT_FOUND,V-2,0.35,3,2,4-8,5,sheet|rod|tube|injection_molded,3,Safety glasses lenses; machine guards; light covers; electronic enclosures; medical devices; CDs and DVDs; bulletproof glazing.,"Outstanding impact resistance - virtually unbreakable. Attacked by strong alkalis, aromatic solvents, and ketones. UV degrades surface unless UV-stabilized grade used. Stress cracking risk with many chemicals. Not for continuous outdoor exposure without UV coating.",Kalpakjian Ch.10|Shigley A-26|Cardarelli §4.1|MatWeb,estimated,"Polycarbonate (PC, General) is a plastic_thermoplastic with a yield strength of 62 MPa. Outstanding impact resistance. Typical applications include: Safety glasses lenses, machine guards, light covers, electronic enclosures, medical devices. Key engineering considerations: Outstanding impact resistance - virtually unbreakable. Attacked by strong alkalis and aromatic solvents. UV degrades surface without UV-stabilized grade.",
pl_hdpe,HDPE (High-Density Polyethylene),NOT_FOUND,NOT_FOUND,plastic_thermoplastic,general_purpose,26,28,800,NOT_FOUND,60,NOT_FOUND,1.0,950,80,-50,80,5,5,5,5,1,4,5,5,5,2,Hot-plate or butt welding. Electrofusion welding for pipe. Adhesive bonding difficult - requires surface treatment.,hot_plate_welding|electrofusion_welding|mechanical_fastening,NOT_FOUND,HB,0.01,3,1,1-3,5,sheet|rod|tube|pipe|injection_molded,2,Chemical storage tanks; cutting boards; pipe systems; playground equipment; marine dock fenders; food containers; geomembranes.,Excellent chemical resistance but very low strength. Cannot be bonded with standard adhesives without surface treatment (flame or corona). Creeps significantly under sustained load. Not for structural applications. UV grades available for outdoor use.,Kalpakjian Ch.10|Cardarelli §4.1|MatWeb,estimated,"HDPE (High-Density Polyethylene) is a plastic_thermoplastic with a yield strength of 26 MPa. Excellent chemical resistance (5/5 across most environments). Typical applications include: Chemical storage tanks, cutting boards, pipe systems, playground equipment, marine dock fenders. Key engineering considerations: Very low strength. Cannot be bonded with standard adhesives. Creeps under sustained load.",
pl_ptfe,"PTFE (Polytetrafluoroethylene, Teflon)",NOT_FOUND,NOT_FOUND,plastic_thermoplastic,sintered,14,31,300,NOT_FOUND,55,NOT_FOUND,0.5,2200,260,-200,260,5,5,5,5,2,5,5,5,5,1,Cannot be conventionally welded or bonded. Mechanical fastening or PTFE tape compression seals only.,mechanical_fastening|compression_seal,NOT_FOUND,HB,0.01,5,3,15-40,3,rod|bar|sheet|tube|tape,2,Seals and gaskets; non-stick cookware coating; chemical pipe liners; electrical insulation; bearing pads; laboratory equipment; valve seats.,Outstanding chemical resistance to virtually all chemicals - one of few materials resistant to hydrofluoric acid. Cannot be injection molded - requires sintering. Extremely poor adhesion - nothing sticks to it. Cold-flows (creeps) under load. Expensive. Not for structural applications.,Kalpakjian Ch.10|Cardarelli §4.1|MatWeb,estimated,"PTFE (Polytetrafluoroethylene) is a plastic_thermoplastic with a yield strength of 14 MPa. Outstanding chemical resistance to virtually all chemicals. Typical applications include: Seals and gaskets, chemical pipe liners, electrical insulation, bearing pads, laboratory equipment. Key engineering considerations: Outstanding chemical resistance. Cannot be welded or bonded. Cold-flows under load. Cannot be injection molded.",
pl_pom,"POM / Acetal (Delrin, General)",NOT_FOUND,NOT_FOUND,plastic_thermoplastic,general_purpose,68,70,40,NOT_FOUND,80,NOT_FOUND,3.1,1410,90,-40,90,4,3,3,4,1,2,3,4,3,3,Ultrasonic welding. Hot-plate welding. Adhesive bonding difficult.,ultrasonic_welding|hot_plate_welding|mechanical_fastening,NOT_FOUND,HB,0.25,4,2,5-10,5,rod|bar|sheet|tube|injection_molded,3,Precision gears; bearings; bushings; fasteners; plumbing fittings; pump components; door handles; zippers; fuel system parts.,"Excellent dimensional stability and low friction - the go-to plastic for precision mechanical parts. Attacked by strong acids and oxidizing agents. Degrades near open flames - produces formaldehyde gas. Not for contact with strong acids. Two types: homopolymer (Delrin - better strength) and copolymer (better chemical resistance, easier to machine).",Kalpakjian Ch.10|Shigley A-26|Cardarelli §4.1|MatWeb,estimated,"POM / Acetal (Delrin) is a plastic_thermoplastic with a yield strength of 68 MPa. Excellent dimensional stability and low friction. Typical applications include: Precision gears, bearings, bushings, fasteners, plumbing fittings, pump components. Key engineering considerations: Excellent dimensional stability and low friction. Attacked by strong acids. Degrades near open flames producing formaldehyde gas.",
pl_polypropylene,"Polypropylene (PP, Homopolymer)",NOT_FOUND,NOT_FOUND,plastic_thermoplastic,homopolymer,35,33,150,NOT_FOUND,65,NOT_FOUND,1.5,905,100,-10,100,5,4,5,4,1,3,4,5,4,2,Hot-plate welding. Ultrasonic welding (requires special tooling). Difficult to adhesive bond.,hot_plate_welding|ultrasonic_welding|mechanical_fastening,NOT_FOUND,HB,0.03,3,1,1-3,5,sheet|rod|tube|pipe|injection_molded,2,Food containers; medical syringes; automotive battery cases; living hinges; rope; packaging; laboratory ware; chemical tanks.,Outstanding chemical resistance and lowest density of common plastics. Brittle below -10 C - use copolymer for cold environments. Fatigue-resistant for living hinges. UV degrades without stabilizer. Poor adhesion - difficult to bond. Not for hot water above 100 C.,Kalpakjian Ch.10|Cardarelli §4.1|MatWeb,estimated,"Polypropylene (PP, Homopolymer) is a plastic_thermoplastic with a yield strength of 35 MPa. Lowest density of common structural plastics. Typical applications include: Food containers, medical syringes, automotive battery cases, living hinges, rope, packaging. Key engineering considerations: Outstanding chemical resistance. Brittle below -10 C. UV degrades without stabilizer. Poor adhesion.",
pl_pvc_rigid,"PVC (Rigid, uPVC)",NOT_FOUND,NOT_FOUND,plastic_thermoplastic,rigid_unplasticized,55,52,40,NOT_FOUND,75,NOT_FOUND,3.0,1400,60,-15,60,5,3,4,4,1,3,4,4,4,4,Solvent cementing with THF-based cement. Hot-gas welding. Ultrasonic welding.,solvent_bonding|hot_gas_welding|ultrasonic_welding|mechanical_fastening,NOT_FOUND,V-0,0.4,3,1,1-3,5,sheet|rod|tube|pipe|profile,2,Drainage and water supply pipe; window frames; cable insulation; chemical tanks; gutters; siding; conduit.,"Releases toxic HCl gas when burned or overheated - handle with care during processing. Attacked by THF, ketones, and aromatic solvents. Becomes brittle at low temperatures. Softens above 60 C. Excellent flame resistance (self-extinguishing). Do not use near open flames or high heat sources.",Kalpakjian Ch.10|Cardarelli §4.1|MatWeb,estimated,"PVC (Rigid, uPVC) is a plastic_thermoplastic with a yield strength of 55 MPa. Excellent flame resistance - self-extinguishing. Typical applications include: Drainage and water supply pipe, window frames, cable insulation, chemical tanks, gutters, siding. Key engineering considerations: Releases toxic HCl gas when burned. Attacked by ketones and aromatic solvents. Becomes brittle at low temperatures.",
pl_epoxy_cast,"Epoxy Resin (Cast, Unfilled)",NOT_FOUND,NOT_FOUND,plastic_thermoset,cast_cured,60,80,4,NOT_FOUND,85,NOT_FOUND,3.5,1200,120,-40,120,4,3,3,4,1,2,3,4,3,1,Cannot be welded. Adhesive bonding excellent - epoxy bonds to almost everything. Mechanical fastening.,adhesive|mechanical_fastening,NOT_FOUND,HB,0.1,3,2,5-15,4,cast|laminate|potting_compound,2,Adhesives; electrical potting and encapsulation; tooling and molds; coatings; printed circuit boards; composite matrix resin.,Brittle - low impact resistance. Cannot be re-melted or reformed after curing. Mix ratio and cure temperature critical for full properties. Some formulations require elevated temperature post-cure. Skin sensitizer - use PPE during mixing.,Kalpakjian Ch.10|Cardarelli §4.2|MatWeb,estimated,"Epoxy Resin (Cast, Unfilled) is a plastic_thermoset with a yield strength of 60 MPa. Excellent adhesive bonding to most substrates. Typical applications include: Adhesives, electrical potting and encapsulation, tooling and molds, coatings, PCBs, composite matrix resin. Key engineering considerations: Brittle - low impact resistance. Cannot be re-melted. Mix ratio and cure temperature critical. Skin sensitizer.",
pl_phenolic,"Phenolic (Bakelite, General)",NOT_FOUND,NOT_FOUND,plastic_thermoset,compression_molded,55,70,1,NOT_FOUND,90,NOT_FOUND,7.0,1350,150,-40,150,3,3,3,4,2,2,3,3,2,1,Cannot be welded or solvent bonded. Adhesive bonding with epoxy. Mechanical fastening.,adhesive|mechanical_fastening,NOT_FOUND,HB,0.3,4,1,2-5,4,molded|sheet|rod|tube,2,Electrical insulators; circuit breakers; handles and knobs; brake linings; distributor caps; cookware handles.,Oldest synthetic plastic. Very brittle - low impact resistance. High hardness and good dimensional stability. Cannot be thermally recycled. Requires compression molding - not injection moldable in most formulations. Good heat resistance but chars rather than melts.,Kalpakjian Ch.10|Cardarelli §4.2|MatWeb,estimated,"Phenolic (Bakelite) is a plastic_thermoset with a yield strength of 55 MPa. Excellent electrical insulation and heat resistance. Typical applications include: Electrical insulators, circuit breakers, handles and knobs, brake linings, distributor caps. Key engineering considerations: Very brittle. Cannot be thermally recycled. Requires compression molding. Good heat resistance but chars rather than melts.",
cer_alumina_96,Alumina Al2O3 (96% purity),NOT_FOUND,NOT_FOUND,ceramic_oxide,sintered,NOT_FOUND,300,0,NOT_FOUND,NOT_FOUND,NOT_FOUND,370,3800,1600,0,NOT_FOUND,5,4,5,5,5,5,5,5,5,1,Cannot be welded. Brazing with active metal brazes possible. Mechanical fastening with care - brittle.,active_metal_brazing|mechanical_fastening,NOT_FOUND,NOT_FOUND,NOT_FOUND,5,3,10-30,3,rod|tube|plate|custom_sintered,2,Wear-resistant components; electrical insulators; cutting tool substrates; thermocouple protection tubes; pump seals; spark plug bodies; grinding media.,Extremely brittle - zero ductility. Fails catastrophically in tension. Design for compression loading. Cannot be machined after sintering except by diamond grinding. Thermal shock sensitive - avoid rapid temperature changes. Outstanding wear and corrosion resistance.,Kalpakjian Ch.11|Cardarelli §5.1|MatWeb,estimated,"Alumina Al2O3 (96% purity) is a ceramic_oxide with a flexural strength of 300 MPa. Outstanding wear resistance, hardness, and electrical insulation. Typical applications include: Wear-resistant components, electrical insulators, cutting tool substrates, pump seals, spark plug bodies. Key engineering considerations: Extremely brittle - zero ductility. Design for compression. Cannot be machined after sintering except by diamond grinding. Thermal shock sensitive.",
cer_sic,Silicon Carbide (Sintered SiC),NOT_FOUND,NOT_FOUND,ceramic_carbide,pressureless_sintered,NOT_FOUND,400,0,NOT_FOUND,NOT_FOUND,NOT_FOUND,410,3100,1650,0,NOT_FOUND,5,5,5,5,5,5,5,5,5,1,Cannot be welded. Brazing with active metal brazes. Mechanical fastening only.,active_metal_brazing|mechanical_fastening,NOT_FOUND,NOT_FOUND,NOT_FOUND,5,4,30-100,2,rod|tube|plate|custom_sintered,2,Mechanical seals; pump faces; abrasive jet nozzles; kiln furniture; heat exchangers at extreme temperature; semiconductor processing.,Hardest common engineering ceramic. Extremely brittle - zero ductility. Best ceramic for combined high temperature and chemical resistance. More thermal shock resistant than alumina. Very expensive and difficult to machine - diamond tooling only. Not for applications with high tensile or impact loads.,Kalpakjian Ch.11|Cardarelli §5.2|MatWeb,estimated,"Silicon Carbide (Sintered SiC) is a ceramic_carbide with a flexural strength of 400 MPa. Outstanding hardness, wear resistance, and high-temperature stability. Typical applications include: Mechanical seals, pump faces, abrasive jet nozzles, kiln furniture, heat exchangers at extreme temperature. Key engineering considerations: Hardest common engineering ceramic. Extremely brittle. Very expensive and difficult to machine - diamond tooling only.",
cer_borosilicate_glass,Borosilicate Glass (Pyrex type),NOT_FOUND,NOT_FOUND,ceramic_glass,annealed,NOT_FOUND,70,0,NOT_FOUND,NOT_FOUND,NOT_FOUND,63,2230,500,0,NOT_FOUND,5,4,5,5,3,5,4,5,5,1,Cannot be conventionally welded or bonded. Flame working possible. Epoxy adhesive bonding.,flame_working|adhesive|mechanical_fastening,NOT_FOUND,NOT_FOUND,NOT_FOUND,5,2,5-20,4,tube|rod|sheet|custom_blown,1,Laboratory glassware; sight glasses; pharmaceutical packaging; telescope mirrors; cooking vessels; chemical reaction vessels.,Brittle - zero ductility. Stress concentrations from scratches or chips cause sudden failure. Low thermal expansion gives good thermal shock resistance vs soda-lime glass. Not for applications with tensile stress or impact. Handle with care. Inspect for chips before pressurizing.,Kalpakjian Ch.11|Cardarelli §5.3|MatWeb,estimated,"Borosilicate Glass (Pyrex type) is a ceramic_glass with a flexural strength of 70 MPa. Good thermal shock resistance and excellent chemical resistance. Typical applications include: Laboratory glassware, sight glasses, pharmaceutical packaging, telescope mirrors, cooking vessels. Key engineering considerations: Brittle - zero ductility. Stress concentrations from scratches cause sudden failure. Not for applications with tensile stress or impact.",
comp_cfrp_ud,"CFRP (Carbon Fibre, Unidirectional, 0 deg)",NOT_FOUND,NOT_FOUND,composite_cfrp,epoxy_matrix_UD,1500,1600,1.5,NOT_FOUND,NOT_FOUND,NOT_FOUND,135,1600,120,-55,NOT_FOUND,4,3,3,4,1,2,3,3,2,1,Cannot be welded. Mechanical fastening (requires metal inserts or close-tolerance holes). Adhesive bonding with structural epoxy.,adhesive|mechanical_fastening_with_insert,NOT_FOUND,NOT_FOUND,NOT_FOUND,4,5,50-200,3,prepreg|woven_fabric|pultruded_rod|tube,4,Aerospace structural panels; racing car monocoques; bicycle frames; wind turbine blades; pressure vessels; sports equipment.,Properties are highly directional - 0 degree values shown. Transverse (90 deg) strength is only ~50 MPa. Must design layup for multi-directional loading. Galvanic corrosion with aluminium - must isolate. Catastrophic brittle failure with no warning. Difficult and expensive to repair. Dust from cutting is a health hazard.,Kalpakjian Ch.10|Cardarelli §6.1|MechaniCalc|MatWeb,estimated,"CFRP (Carbon Fibre, Unidirectional) is a composite_cfrp with a tensile strength of 1600 MPa (0 degree). Highest specific strength and stiffness of common engineering materials. Typical applications include: Aerospace structural panels, racing car monocoques, bicycle frames, wind turbine blades. Key engineering considerations: Highly directional - design layup carefully. Galvanic corrosion with aluminium. Catastrophic brittle failure. Expensive.",
comp_cfrp_qiso,"CFRP (Carbon Fibre, Quasi-Isotropic Layup)",NOT_FOUND,NOT_FOUND,composite_cfrp,epoxy_matrix_quasi_isotropic,550,600,1.0,NOT_FOUND,NOT_FOUND,NOT_FOUND,70,1600,120,-55,NOT_FOUND,4,3,3,4,1,2,3,3,2,1,Cannot be welded. Mechanical fastening with metal inserts. Adhesive bonding with structural epoxy.,adhesive|mechanical_fastening_with_insert,NOT_FOUND,NOT_FOUND,NOT_FOUND,4,5,50-200,3,prepreg|woven_fabric,3,Structural panels with multi-directional loading; aircraft skins; automotive body panels; industrial enclosures; sporting goods.,Quasi-isotropic layup (0/45/90/-45) gives near-equal properties in all in-plane directions. Lower properties than unidirectional but more practical for general loading. Same galvanic corrosion risk with aluminium. Delamination is the primary failure mode - avoid peel forces.,Kalpakjian Ch.10|Cardarelli §6.1|MechaniCalc|MatWeb,estimated,"CFRP (Carbon Fibre, Quasi-Isotropic) is a composite_cfrp with a tensile strength of 600 MPa. Near-equal in-plane properties from (0/45/90/-45) layup. Typical applications include: Structural panels, aircraft skins, automotive body panels, industrial enclosures. Key engineering considerations: Lower than UD but more practical for general loading. Same galvanic corrosion risk with aluminium. Delamination is primary failure mode.",
comp_gfrp_e_glass,"GFRP (E-Glass Fibre, Woven, Epoxy Matrix)",NOT_FOUND,NOT_FOUND,composite_gfrp,epoxy_matrix_woven,250,300,2.0,NOT_FOUND,NOT_FOUND,NOT_FOUND,25,1800,80,-55,NOT_FOUND,4,3,3,4,1,3,4,4,4,1,Cannot be welded. Mechanical fastening. Adhesive bonding with structural epoxy or polyester.,adhesive|mechanical_fastening,NOT_FOUND,NOT_FOUND,NOT_FOUND,4,3,10-30,4,sheet|tube|rod|pultruded|woven_fabric,3,Boat hulls; wind turbine blades; automotive body panels; chemical storage tanks; ladder rails; electrical enclosures; architectural panels.,Much lower cost than CFRP. Electrically non-conductive - ideal for electrical applications. No galvanic corrosion risk. Lower stiffness and strength than CFRP but adequate for many applications. Resin matrix limits max temperature. Glass fibres cause skin irritation during cutting - wear PPE. UV degrades resin surface over time.,Kalpakjian Ch.10|Cardarelli §6.2|MechaniCalc|MatWeb,estimated,"GFRP (E-Glass Fibre, Woven Epoxy) is a composite_gfrp with a tensile strength of 300 MPa. Good strength-to-weight ratio at much lower cost than CFRP. Typical applications include: Boat hulls, wind turbine blades, automotive body panels, chemical storage tanks, ladder rails, electrical enclosures. Key engineering considerations: Much lower cost than CFRP. Electrically non-conductive. No galvanic corrosion risk. Resin matrix limits max temperature.",
comp_kevlar_aramid,"Kevlar / Aramid Composite (Woven, Epoxy)",NOT_FOUND,NOT_FOUND,composite_kevlar,epoxy_matrix_woven,400,500,2.5,NOT_FOUND,NOT_FOUND,NOT_FOUND,70,1380,80,-55,NOT_FOUND,4,3,3,4,1,3,3,3,3,1,Cannot be welded. Mechanical fastening. Adhesive bonding with structural epoxy.,adhesive|mechanical_fastening,NOT_FOUND,NOT_FOUND,NOT_FOUND,4,5,60-200,3,woven_fabric|prepreg,3,Ballistic protection (body armour); pressure vessels; racing car safety structures; boat hulls; sports helmets; cut-resistant gloves.,Outstanding toughness and impact resistance - energy absorbing. Very difficult to cut - requires special scissors or diamond blade. Poor compression strength - do not use as primary compression member. Absorbs moisture - moisture degrades properties slightly. Fibres are difficult to machine cleanly.,Kalpakjian Ch.10|Cardarelli §6.3|MatWeb,estimated,"Kevlar / Aramid Composite (Woven, Epoxy) is a composite_kevlar with a tensile strength of 500 MPa. Outstanding impact resistance and energy absorption. Typical applications include: Ballistic protection, pressure vessels, racing car safety structures, boat hulls, sports helmets. Key engineering considerations: Outstanding toughness. Very difficult to cut. Poor compression strength. Absorbs moisture slightly.",
