Repository: Sachintha-dilshan49/mechanical_assistant_project

# Mechanical Engineering Material Selection Assistant

An AI tool that helps mechanical engineering students pick the right material for a design task. Describe the operating conditions in plain English; get back suitable metals with properties, reasoning, and citations.

**Status:** Work in progress. Full RAG pipeline working (query understanding → retrieval → reasoning → Streamlit UI) with 66 curated materials across 24 classes loaded. Every row is hand-verified with a cited source — bulk scraped datasets are deliberately excluded, since rows without corrosion, chemical-resistance and application context crowd out good candidates and degrade the recommendations.

---

## Why This Exists

Students waste hours flipping between Shigley, ASME standards, and datasheets for one design decision. Generic chatbots hallucinate values without citations. This tool runs RAG over a curated database — the LLM only reasons over verified data, never invents it.

> The LLM is the mouth. The database is the brain.

---

## Architecture

User query → LLM extracts filters → ChromaDB (semantic) + SQLite (exact values) → LLM reasons → Answer with citations

## Tech Stack

- **Python 3.10+**
- **ChromaDB** — vector database
- **sentence-transformers** — embeddings
- **SQLite** — built-in, for precise lookups
- **pandas + openpyxl** — read the materials spreadsheet
- **Streamlit** — UI
- **google-genai** — Gemini LLM for query understanding + reasoning

---

## Where the Data Lives

**SQLite (`data/materials.db`) is the source of truth.** It holds the materials
table and the allowable-stress tables. Missing properties are `NULL`.

**ChromaDB (`data/chroma_db/`) is a derived search index.** It holds embeddings
for semantic search, and a copy of each material's properties for filtering.
Delete it any time — `reindex.py` rebuilds it in under a minute. `NULL` becomes
the `NOT_FOUND` sentinel on the way in, since Chroma metadata can't hold nulls.

## Running

```bash
venv\Scripts\streamlit run app.py     # start the app
py init_db.py                         # first-time setup: seed SQLite from the CSVs
py reindex.py                         # rebuild the search index from SQLite
```

`init_db.py` refuses to overwrite a populated table (`--force` overrides), so
re-running it can't discard materials added after the initial seed.
`build_v15_dataset.py` regenerates the curated CSVs and is a one-time seed
source — it does not feed the live database.

---

File: data/stress_temperature.csv
material_id,stress_table_id,temperature_C,stress_MPa,source,notes
ss_316l_annealed,316L_annealed,40,115,ASME BPVC II-D 2021 Table 1A Line 34 (SA-240 316L Plate),
ss_316l_annealed,316L_annealed,65,115,ASME BPVC II-D 2021 Table 1A Line 34 (SA-240 316L Plate),
ss_316l_annealed,316L_annealed,100,115,ASME BPVC II-D 2021 Table 1A Line 34 (SA-240 316L Plate),
ss_316l_annealed,316L_annealed,125,115,ASME BPVC II-D 2021 Table 1A Line 34 (SA-240 316L Plate),
ss_316l_annealed,316L_annealed,150,115,ASME BPVC II-D 2021 Table 1A Line 34 (SA-240 316L Plate),
ss_316l_annealed,316L_annealed,200,109,ASME BPVC II-D 2021 Table 1A Line 34 (SA-240 316L Plate),
ss_316l_annealed,316L_annealed,250,103,ASME BPVC II-D 2021 Table 1A Line 34 (SA-240 316L Plate),
ss_316l_annealed,316L_annealed,300,98.0,ASME BPVC II-D 2021 Table 1A Line 34 (SA-240 316L Plate),
ss_316l_annealed,316L_annealed,325,95.7,ASME BPVC II-D 2021 Table 1A Line 34 (SA-240 316L Plate),
ss_316l_annealed,316L_annealed,350,94.1,ASME BPVC II-D 2021 Table 1A Line 34 (SA-240 316L Plate),
ss_316l_annealed,316L_annealed,375,92.8,ASME BPVC II-D 2021 Table 1A Line 34 (SA-240 316L Plate),
ss_316l_annealed,316L_annealed,400,90.9,ASME BPVC II-D 2021 Table 1A Line 34 (SA-240 316L Plate),
ss_316l_annealed,316L_annealed,425,89.0,ASME BPVC II-D 2021 Table 1A Line 34 (SA-240 316L Plate),
ss_316l_annealed,316L_annealed,450,87.8,ASME BPVC II-D 2021 Table 1A Line 34 (SA-240 316L Plate),
ss_316l_annealed,316L_annealed,475,86.6,ASME BPVC II-D 2021 Table 1A Line 34 (SA-240 316L Plate),
ss_304l_annealed,304L_annealed,40,115,ASME BPVC II-D 2021 Table 1A Line 30 (SA-240 304L Plate),
ss_304l_annealed,304L_annealed,65,115,ASME BPVC II-D 2021 Table 1A Line 30 (SA-240 304L Plate),
ss_304l_annealed,304L_annealed,100,115,ASME BPVC II-D 2021 Table 1A Line 30 (SA-240 304L Plate),
ss_304l_annealed,304L_annealed,125,115,ASME BPVC II-D 2021 Table 1A Line 30 (SA-240 304L Plate),
ss_304l_annealed,304L_annealed,150,115,ASME BPVC II-D 2021 Table 1A Line 30 (SA-240 304L Plate),
ss_304l_annealed,304L_annealed,200,109,ASME BPVC II-D 2021 Table 1A Line 30 (SA-240 304L Plate),
ss_304l_annealed,304L_annealed,250,103,ASME BPVC II-D 2021 Table 1A Line 30 (SA-240 304L Plate),
ss_304l_annealed,304L_annealed,300,98.0,ASME BPVC II-D 2021 Table 1A Line 30 (SA-240 304L Plate),
ss_304l_annealed,304L_annealed,325,95.7,ASME BPVC II-D 2021 Table 1A Line 30 (SA-240 304L Plate),
ss_304l_annealed,304L_annealed,350,94.1,ASME BPVC II-D 2021 Table 1A Line 30 (SA-240 304L Plate),
ss_304l_annealed,304L_annealed,375,92.8,ASME BPVC II-D 2021 Table 1A Line 30 (SA-240 304L Plate),
ss_304l_annealed,304L_annealed,400,90.9,ASME BPVC II-D 2021 Table 1A Line 30 (SA-240 304L Plate),
ss_304l_annealed,304L_annealed,425,89.0,ASME BPVC II-D 2021 Table 1A Line 30 (SA-240 304L Plate),
cs_1018_hr,1018_HR,40,88.9,ASME BPVC II-D 2021 Table 1A Line 3 (SA-36 / SA-283 Grade C carbon steel),
cs_1018_hr,1018_HR,65,88.9,ASME BPVC II-D 2021 Table 1A Line 3 (SA-36 / SA-283 Grade C carbon steel),
cs_1018_hr,1018_HR,100,88.9,ASME BPVC II-D 2021 Table 1A Line 3 (SA-36 / SA-283 Grade C carbon steel),
cs_1018_hr,1018_HR,125,88.9,ASME BPVC II-D 2021 Table 1A Line 3 (SA-36 / SA-283 Grade C carbon steel),
cs_1018_hr,1018_HR,150,88.9,ASME BPVC II-D 2021 Table 1A Line 3 (SA-36 / SA-283 Grade C carbon steel),
cs_1018_hr,1018_HR,200,88.4,ASME BPVC II-D 2021 Table 1A Line 3 (SA-36 / SA-283 Grade C carbon steel),
cs_1018_hr,1018_HR,250,85.0,ASME BPVC II-D 2021 Table 1A Line 3 (SA-36 / SA-283 Grade C carbon steel),
cs_1018_hr,1018_HR,300,80.7,ASME BPVC II-D 2021 Table 1A Line 3 (SA-36 / SA-283 Grade C carbon steel),
cs_1018_hr,1018_HR,325,78.4,ASME BPVC II-D 2021 Table 1A Line 3 (SA-36 / SA-283 Grade C carbon steel),
cs_1018_hr,1018_HR,350,75.8,ASME BPVC II-D 2021 Table 1A Line 3 (SA-36 / SA-283 Grade C carbon steel),
cs_1018_hr,1018_HR,375,73.5,ASME BPVC II-D 2021 Table 1A Line 3 (SA-36 / SA-283 Grade C carbon steel),
cs_1018_hr,1018_HR,400,71.5,ASME BPVC II-D 2021 Table 1A Line 3 (SA-36 / SA-283 Grade C carbon steel),
cs_1018_hr,1018_HR,425,64.0,ASME BPVC II-D 2021 Table 1A Line 3 (SA-36 / SA-283 Grade C carbon steel),
cs_1040_hr,1040_HR,40,98.6,ASME BPVC II-D 2021 Table 1A Line 22 (SA-105 / SA-516 Grade 70 carbon steel),
cs_1040_hr,1040_HR,65,98.6,ASME BPVC II-D 2021 Table 1A Line 22 (SA-105 / SA-516 Grade 70 carbon steel),
cs_1040_hr,1040_HR,100,98.6,ASME BPVC II-D 2021 Table 1A Line 22 (SA-105 / SA-516 Grade 70 carbon steel),
cs_1040_hr,1040_HR,125,98.6,ASME BPVC II-D 2021 Table 1A Line 22 (SA-105 / SA-516 Grade 70 carbon steel),
cs_1040_hr,1040_HR,150,98.6,ASME BPVC II-D 2021 Table 1A Line 22 (SA-105 / SA-516 Grade 70 carbon steel),
cs_1040_hr,1040_HR,200,98.1,ASME BPVC II-D 2021 Table 1A Line 22 (SA-105 / SA-516 Grade 70 carbon steel),
cs_1040_hr,1040_HR,250,94.7,ASME BPVC II-D 2021 Table 1A Line 22 (SA-105 / SA-516 Grade 70 carbon steel),
cs_1040_hr,1040_HR,300,89.8,ASME BPVC II-D 2021 Table 1A Line 22 (SA-105 / SA-516 Grade 70 carbon steel),
cs_1040_hr,1040_HR,325,87.3,ASME BPVC II-D 2021 Table 1A Line 22 (SA-105 / SA-516 Grade 70 carbon steel),
cs_1040_hr,1040_HR,350,84.9,ASME BPVC II-D 2021 Table 1A Line 22 (SA-105 / SA-516 Grade 70 carbon steel),
cs_1040_hr,1040_HR,375,81.2,ASME BPVC II-D 2021 Table 1A Line 22 (SA-105 / SA-516 Grade 70 carbon steel),
cs_1040_hr,1040_HR,400,73.4,ASME BPVC II-D 2021 Table 1A Line 22 (SA-105 / SA-516 Grade 70 carbon steel),
cs_1040_hr,1040_HR,425,64.7,ASME BPVC II-D 2021 Table 1A Line 22 (SA-105 / SA-516 Grade 70 carbon steel),
cs_1050_qt425,1050_QT425,40,272,Derived from Shigley A-21 Q&T properties; ASME allowable not directly tabulated,
cs_1050_qt425,1050_QT425,65,272,Derived from Shigley A-21 Q&T properties; ASME allowable not directly tabulated,
cs_1050_qt425,1050_QT425,100,272,Derived from Shigley A-21 Q&T properties; ASME allowable not directly tabulated,
cs_1050_qt425,1050_QT425,125,272,Derived from Shigley A-21 Q&T properties; ASME allowable not directly tabulated,
cs_1050_qt425,1050_QT425,150,272,Derived from Shigley A-21 Q&T properties; ASME allowable not directly tabulated,
cs_1050_qt425,1050_QT425,200,265,Derived from Shigley A-21 Q&T properties; ASME allowable not directly tabulated,
cs_1050_qt425,1050_QT425,250,255,Derived from Shigley A-21 Q&T properties; ASME allowable not directly tabulated,
cs_1050_qt425,1050_QT425,300,240,Derived from Shigley A-21 Q&T properties; ASME allowable not directly tabulated,
cs_1050_qt425,1050_QT425,325,225,Derived from Shigley A-21 Q&T properties; ASME allowable not directly tabulated,
cs_1050_qt425,1050_QT425,350,210,Derived from Shigley A-21 Q&T properties; ASME allowable not directly tabulated,
cs_1050_qt425,1050_QT425,375,190,Derived from Shigley A-21 Q&T properties; ASME allowable not directly tabulated,
cs_1050_qt425,1050_QT425,400,165,Derived from Shigley A-21 Q&T properties; ASME allowable not directly tabulated,
cs_1050_qt425,1050_QT425,425,130,Derived from Shigley A-21 Q&T properties; ASME allowable not directly tabulated,
as_4130_qt540,4130_QT540,40,303,Derived from Shigley A-21 Q&T@540C properties; ASME II-D SA-193 B7 reference,
as_4130_qt540,4130_QT540,65,303,Derived from Shigley A-21 Q&T@540C properties; ASME II-D SA-193 B7 reference,
as_4130_qt540,4130_QT540,100,303,Derived from Shigley A-21 Q&T@540C properties; ASME II-D SA-193 B7 reference,
as_4130_qt540,4130_QT540,125,303,Derived from Shigley A-21 Q&T@540C properties; ASME II-D SA-193 B7 reference,
as_4130_qt540,4130_QT540,150,303,Derived from Shigley A-21 Q&T@540C properties; ASME II-D SA-193 B7 reference,
as_4130_qt540,4130_QT540,200,295,Derived from Shigley A-21 Q&T@540C properties; ASME II-D SA-193 B7 reference,
as_4130_qt540,4130_QT540,250,285,Derived from Shigley A-21 Q&T@540C properties; ASME II-D SA-193 B7 reference,
as_4130_qt540,4130_QT540,300,270,Derived from Shigley A-21 Q&T@540C properties; ASME II-D SA-193 B7 reference,
as_4130_qt540,4130_QT540,325,260,Derived from Shigley A-21 Q&T@540C properties; ASME II-D SA-193 B7 reference,
as_4130_qt540,4130_QT540,350,250,Derived from Shigley A-21 Q&T@540C properties; ASME II-D SA-193 B7 reference,
as_4130_qt540,4130_QT540,375,235,Derived from Shigley A-21 Q&T@540C properties; ASME II-D SA-193 B7 reference,
as_4130_qt540,4130_QT540,400,220,Derived from Shigley A-21 Q&T@540C properties; ASME II-D SA-193 B7 reference,
as_4130_qt540,4130_QT540,425,200,Derived from Shigley A-21 Q&T@540C properties; ASME II-D SA-193 B7 reference,
as_4130_qt540,4130_QT540,450,175,Derived from Shigley A-21 Q&T@540C properties; ASME II-D SA-193 B7 reference,
as_4130_qt540,4130_QT540,480,140,Derived from Shigley A-21 Q&T@540C properties; ASME II-D SA-193 B7 reference,
as_4140_qt540,4140_QT540,40,278,Derived from Shigley A-21 Q&T@540C properties; ASME II-D alloy steel reference,
as_4140_qt540,4140_QT540,65,278,Derived from Shigley A-21 Q&T@540C properties; ASME II-D alloy steel reference,
as_4140_qt540,4140_QT540,100,278,Derived from Shigley A-21 Q&T@540C properties; ASME II-D alloy steel reference,
as_4140_qt540,4140_QT540,125,278,Derived from Shigley A-21 Q&T@540C properties; ASME II-D alloy steel reference,
as_4140_qt540,4140_QT540,150,278,Derived from Shigley A-21 Q&T@540C properties; ASME II-D alloy steel reference,
as_4140_qt540,4140_QT540,200,270,Derived from Shigley A-21 Q&T@540C properties; ASME II-D alloy steel reference,
as_4140_qt540,4140_QT540,250,260,Derived from Shigley A-21 Q&T@540C properties; ASME II-D alloy steel reference,
as_4140_qt540,4140_QT540,300,247,Derived from Shigley A-21 Q&T@540C properties; ASME II-D alloy steel reference,
as_4140_qt540,4140_QT540,325,237,Derived from Shigley A-21 Q&T@540C properties; ASME II-D alloy steel reference,
as_4140_qt540,4140_QT540,350,225,Derived from Shigley A-21 Q&T@540C properties; ASME II-D alloy steel reference,
as_4140_qt540,4140_QT540,375,210,Derived from Shigley A-21 Q&T@540C properties; ASME II-D alloy steel reference,
as_4140_qt540,4140_QT540,400,195,Derived from Shigley A-21 Q&T@540C properties; ASME II-D alloy steel reference,
as_4140_qt540,4140_QT540,425,175,Derived from Shigley A-21 Q&T@540C properties; ASME II-D alloy steel reference,
as_4140_qt540,4140_QT540,450,150,Derived from Shigley A-21 Q&T@540C properties; ASME II-D alloy steel reference,
as_4140_qt540,4140_QT540,480,120,Derived from Shigley A-21 Q&T@540C properties; ASME II-D alloy steel reference,
